Repository: Amarthgul/PersonalCodes

Man that's lazy

# Quick notes on Git

* __Get Repo__

   `git clone URL` (Substitute `URL` with repo URL);
  
* __Upload__
  
  `git add FILENAME` or `git add .` for all;
  
  `git commit` or `git commit -m'MESSAGE'`;
  
  `git push`;
  
* __Sync__ 

  `git pull`;
  
  Or, if local files have not yet been saved:
  
  `git fetch --all` followed with `git reset --hard origin/master` / `git reset --hard origin/<branch_name>`;

The classPlot.py contains an abstracted class, designed for plotting data from collage students' physical experiments 

Since I tried to maintain its availability on both python 2 and python 3, it may looks quite primary.

The rest files are simply personal storage.

File: phyData/AbbeGlassTableSchott.csv (part 1 of 9)
Cate,Name,Stat,Nd,Vd,Formula,A0,A1,A2,A3,A4,A5,0.54607,n_e,V_e,0.47999,n_F',0.64385,n_C',0.48613,n_F,0.65627,n_C,,,,,,,,,,,,,,
SUMITA,K-PSFN215,Stan,2.153999,17.154519,Schott,4.30E+00,-1.41E-02,9.79E-02,7.69E-03,-4.68E-04,1.22E-04,,2.169704,17.005,,2.2069902,,2.1382047,,2.202611901,,2.135339711,,,,,,,,,,,,,,
SUMITA,K-PSFN173,Stan,2.147798,17.335645,Schott,4.28E+00,-1.40E-02,9.60E-02,7.76E-03,-5.16E-04,1.23E-04,,2.163261,17.185,,2.1999228,,2.1322339,,2.195620918,,2.129409316,,,,,,,,,,,,,,
SUMITA,K-PSFN214,Stan,2.143551,17.778163,Schott,4.27E+00,-1.52E-02,8.67E-02,1.12E-02,-1.32E-03,1.78E-04,,2.158592,17.630,,2.1940785,,2.1283597,,2.189922961,,2.12559836,,,,,,,,,,,,,,
SUMITA,K-PSFN214P,Stan,2.143996,17.7554,Schott,4.27E+00,-1.39E-02,9.58E-02,6.48E-03,-2.66E-04,9.68E-05,,2.159053,17.602,,2.1946725,,2.1288236,,2.190500452,,2.126068324,,,,,,,,,,,,,,
SUMITA,K-PSFN173(M),Stan,2.14342,17.303166,Schott,4.26E+00,-1.40E-02,9.52E-02,7.87E-03,-5.35E-04,1.24E-04,,2.158851,17.153,,2.1954491,,2.1278893,,2.19115418,,2.125071363,,,,,,,,,,,,,,
SUMITA,K-PSFN214(M),Stan,2.139128,17.741021,Schott,4.26E+00,-1.51E-02,8.66E-02,1.10E-02,-1.27E-03,1.74E-04,,2.154140,17.592,,2.1895758,,2.1239701,,2.185425371,,2.121215439,,,,,,,,,,,,,,
SUMITA,K-PSFN214P(M),Stan,2.13919,17.733583,Schott,4.25E+00,-1.39E-02,9.47E-02,6.66E-03,-3.08E-04,9.99E-05,,2.154201,17.580,,2.1897227,,2.1240667,,2.185561154,,2.121320781,,,,,,,,,,,,,,
HOYA,E-FDS3,Stan,2.104199,17.018473,Schott,4.11E+00,-1.82E-02,8.99E-02,7.87E-03,-5.22E-04,1.18E-04,,2.119350,16.876,,2.1552752,,2.0889454,,2.151059771,,2.086176122,,,,,,,,,,,,,,
HOYA,TAFD65,Pref,2.050897,26.942398,Schott,4.01E+00,-1.78E-02,5.86E-02,4.32E-03,-3.11E-04,3.75E-05,,2.060109,26.739,,2.0810416,,2.0413953,,2.078651566,,2.039645539,,,,,,,,,,,,,,
NHG,H-BIF210,Obso,2.093819,18.433446,Schott,3.90E+00,7.26E-02,2.32E-01,-4.78E-02,9.12E-03,-5.38E-04,,2.107640,18.267,,2.1404968,,2.0798608,,2.13665,,2.07731,,,,,,,,,,,,,,
SUMITA,K-PSFN202,Stan,2.019603,21.452524,Schott,3.85E+00,-1.65E-02,6.61E-02,5.85E-03,-5.06E-04,7.66E-05,,2.030761,21.273,,2.0566871,,2.0082321,,2.053681919,,2.006152673,,,,,,,,,,,,,,
SUMITA,K-BOC20,Stan,2.005402,27.682952,Schott,3.84E+00,-1.58E-02,5.60E-02,3.09E-03,-1.67E-04,2.78E-05,,2.013979,27.474,,2.0334481,,1.9965406,,2.031225758,,1.994906676,,,,,,,,,,,,,,
CDGM,H-ZLAF92,Stan,2.003307,28.31737,Schott,3.84E+00,-1.55E-02,5.58E-02,2.58E-03,-9.64E-05,2.26E-05,,2.011676,28.103,,2.0306512,,1.9946524,,2.028486552,,1.993055126,,,,,,,,,,,,,,
SUMITA,K-BOC30,Stan,2.006803,26.185189,Schott,3.84E+00,-1.51E-02,6.03E-02,2.45E-03,1.74E-05,1.72E-05,,2.015871,25.980,,2.0365704,,1.9974680,,2.034200377,,1.995750372,,,,,,,,,,,,,,
SUMITA,K-PSFN203,Stan,2.017002,20.83021,Schott,3.83E+00,-1.67E-02,6.81E-02,5.63E-03,-4.17E-04,7.10E-05,,2.028459,20.658,,2.0551256,,2.0053394,,2.052032531,,2.003208194,,,,,,,,,,,,,,
NHG,H-ZLAF82,Stan,2.001002,29.133646,Schott,3.83E+00,-1.56E-02,5.35E-02,2.76E-03,-1.28E-04,2.18E-05,,2.009124,28.915,,2.0274945,,1.9925951,,2.025402549,,1.991042973,,,,,,,,,,,,,,
HOYA,TAFD55,Pref,2.001003,29.134715,Schott,3.83E+00,-1.53E-02,5.46E-02,2.31E-03,-4.45E-05,1.61E-05,,2.009123,28.915,,2.0274975,,1.9925982,,2.025404781,,1.991046443,,,,,,,,,,,,,,
SUMITA,K-PSFN202(M),Stan,2.013652,21.41195,Schott,3.83E+00,-1.65E-02,6.51E-02,5.99E-03,-5.31E-04,7.81E-05,,2.024764,21.232,,2.0505953,,2.0023293,,2.047600663,,2.000259314,,,,,,,,,,,,,,
CDGM,H-ZLAF90,Pref,2.000689,25.435062,Schott,3.82E+00,-1.89E-02,5.45E-02,5.09E-03,-4.44E-04,5.05E-05,,2.009966,25.236,,2.0311697,,1.9911492,,2.02873885,,1.989395234,,,,,,,,,,,,,,
SUMITA,K-PSFN203(M),Stan,2.011055,20.784241,Schott,3.81E+00,-1.67E-02,6.72E-02,5.71E-03,-4.28E-04,7.13E-05,,2.022469,20.611,,2.0490469,,1.9994394,,2.045963568,,1.997317404,,,,,,,,,,,,,,
HOYA,TAFD40,Pref,2.000694,25.45838,Schott,3.81E+00,-1.64E-02,5.88E-02,3.49E-03,-1.69E-04,3.26E-05,,2.009959,25.258,,2.0311491,,1.9911640,,2.028719297,,1.989411548,,,,,,,,,,,,,,
NHG,H-ZLAF80,Stan,2.000693,25.466293,Schott,3.81E+00,-1.54E-02,6.27E-02,1.58E-03,2.16E-04,6.30E-06,,2.009946,25.256,,2.0311830,,1.9911939,,2.028743391,,1.989447862,,,,,,,,,,,,,,
CDGM,D-ZF93,Stan,2.001703,20.705366,Schott,3.80E+00,-2.65E-02,4.81E-02,1.21E-02,-1.49E-03,1.37E-04,,2.013064,20.532,,2.0395022,,1.9901613,,2.036436819,,1.988056986,,,,,,,,,,,,,,
HOYA,TAFD43,Obso,2.002944,23.512743,Schott,3.79E+00,-8.08E-03,6.93E-02,2.42E-03,1.07E-05,2.32E-05,,2.013004,23.346,,2.0359966,,1.9926049,,2.033362336,,1.990706256,,,,,,,,,,,,,,
HOYA,MP-FDS2,Pref,2.001784,19.324978,Schott,3.77E+00,-2.04E-02,6.39E-02,8.35E-03,-8.20E-04,1.03E-04,,2.013936,19.168,,2.0423546,,1.9894562,,2.039048787,,1.987208997,,,,,,,,,,,,,,
HOYA,MC-FDS2,Pref,2.001784,19.324978,Schott,3.77E+00,-2.04E-02,6.39E-02,8.35E-03,-8.20E-04,1.03E-04,,2.013936,19.168,,2.0423546,,1.9894562,,2.039048787,,1.987208997,,,,,,,,,,,,,,
HOYA,M-FDS2,Pref,2.001784,19.324978,Schott,3.77E+00,-2.04E-02,6.39E-02,8.35E-03,-8.20E-04,1.03E-04,,2.013936,19.168,,2.0423546,,1.9894562,,2.039048787,,1.987208997,,,,,,,,,,,,,,
SUMITA,K-PSFN2,Stan,2.001713,20.655816,Schott,3.77E+00,-1.30E-02,7.23E-02,3.51E-03,-1.04E-05,3.86E-05,,2.013098,20.489,,2.0395696,,1.9901243,,2.036503244,,1.988006907,,,,,,,,,,,,,,
HOYA,E-FDS2,Pref,2.002723,19.317191,Schott,3.77E+00,-1.70E-02,6.98E-02,6.39E-03,-5.08E-04,8.45E-05,,2.014888,19.160,,2.0433460,,1.9903770,,2.040034416,,1.988125112,,,,,,,,,,,,,,
SUMITA,K-PSFN2(M),Stan,1.99671,20.638764,Schott,3.75E+00,-1.31E-02,7.04E-02,4.10E-03,-1.27E-04,4.64E-05,,2.008049,20.473,,2.0344067,,1.9851685,,2.031353961,,1.983059947,,,,,,,,,,,,,,
HOYA,FDS16-W,Pref,1.986125,16.483901,Schott,3.69E+00,-2.78E-02,6.31E-02,1.24E-02,-1.48E-03,1.75E-04,,2.000094,16.354,,2.0332009,,1.9720464,,2.029313476,,1.969488794,,,,,,,,,,,,,,
HOYA,TAFD45,Pref,1.953747,32.31876,Schott,3.67E+00,-1.52E-02,4.57E-02,2.19E-03,-9.94E-05,1.49E-05,,1.960734,32.084,,1.9764251,,1.9464809,,1.974646429,,1.945135284,,,,,,,,,,,,,,
NHG,H-ZLAF77A,Stan,1.953751,32.312957,Schott,3.67E+00,-1.50E-02,4.56E-02,2.29E-03,-1.22E-04,1.65E-05,,1.960740,32.079,,1.9764309,,1.9464819,,1.974652388,,1.945135831,,,,,,,,,,,,,,
NHG,H-ZLAF77,Stan,1.953746,32.30861,Schott,3.67E+00,-1.50E-02,4.58E-02,2.18E-03,-1.01E-04,1.51E-05,,1.960735,32.075,,1.9764288,,1.9464759,,1.974650031,,1.945129667,,,,,,,,,,,,,,
CDGM,H-ZLAF89L,Stan,1.953749,32.318108,Schott,3.67E+00,-1.37E-02,4.84E-02,1.32E-03,2.42E-05,8.50E-06,,1.960735,32.085,,1.9764215,,1.9464783,,1.974642644,,1.945130843,,,,,,,,,,,,,,
HOYA,MP-TAFD405,Pref,1.951498,29.829567,Schott,3.65E+00,-1.57E-02,4.81E-02,2.65E-03,-1.40E-04,1.96E-05,,1.959043,29.612,,1.9760610,,1.9436744,,1.97412678,,1.942228404,,,,,,,,,,,,,,
HOYA,M-TAFD405,Pref,1.951498,29.829567,Schott,3.65E+00,-1.57E-02,4.81E-02,2.65E-03,-1.40E-04,1.96E-05,,1.959043,29.612,,1.9760610,,1.9436744,,1.97412678,,1.942228404,,,,,,,,,,,,,,
NHG,H-ZLAF75,Stan,1.95,29.365348,Schott,3.64E+00,-1.43E-02,5.20E-02,1.31E-03,9.97E-05,6.08E-06,,1.957642,29.142,,1.9749471,,1.9420858,,1.972975122,,1.940623509,,,,,,,,,,,,,,
HOYA,TAFD21,Obso,1.9326,27.921009,Schott,3.59E+00,-2.11E-02,4.27E-02,4.68E-03,-4.12E-04,3.91E-05,,1.940485,27.701,,1.9584155,,1.9244644,,1.956367149,,1.922965193,,,,,,,,,,,,,,
CDGM,H-ZF88,Pref,1.945958,17.943914,Schott,3.58E+00,-3.04E-02,4.82E-02,1.32E-02,-1.64E-03,1.62E-04,,1.958298,17.800,,1.9873172,,1.9334797,,1.983927777,,1.931209261,,,,,,,,,,,,,,
HOYA,TAFD31,Obso,1.922501,35.946005,Schott,3.57E+00,-1.31E-02,4.17E-02,1.35E-03,-3.69E-05,7.80E-06,,1.928591,35.708,,1.9421329,,1.9161280,,1.940607108,,1.914943154,,,,,,,,,,,,,,
HOYA,FDS18-W,Pref,1.945945,17.984257,Schott,3.56E+00,-2.54E-02,5.84E-02,9.23E-03,-9.55E-04,1.18E-04,,1.958249,17.838,,1.9872166,,1.9334983,,1.983831519,,1.931232032,,,,,,,,,,,,,,
HOYA,FDS18,Stan,1.945945,17.984257,Schott,3.56E+00,-2.54E-02,5.84E-02,9.23E-03,-9.55E-04,1.18E-04,,1.958249,17.838,,1.9872166,,1.9334983,,1.983831519,,1.931232032,,,,,,,,,,,,,,
NHG,H-ZF75,Obso,1.945945,17.984257,Schott,3.56E+00,-2.54E-02,5.84E-02,9.23E-03,-9.55E-04,1.18E-04,,1.958249,17.838,,1.9872166,,1.9334983,,1.983831519,,1.931232032,,,,,,,,,,,,,,
NHG,H-ZF75A,Stan,1.945948,17.988963,Schott,3.55E+00,-1.94E-02,6.82E-02,5.85E-03,-4.22E-04,8.66E-05,,1.958243,17.842,,1.9872121,,1.9335057,,1.983823991,,1.931238044,,,,,,,,,,,,,,
HOYA,TAFD35,Pref,1.910822,35.250008,Schott,3.53E+00,-1.48E-02,3.97E-02,1.80E-03,-8.93E-05,1.14E-05,,1.916948,35.006,,1.9306174,,1.9044231,,1.929073968,,1.903234609,,,,,,,,,,,,,,
SUMITA,K-LASFN23,Stan,1.911,35.219488,Schott,3.53E+00,-1.46E-02,4.04E-02,1.55E-03,-4.57E-05,9.10E-06,,1.917130,34.971,,1.9308232,,1.9045980,,1.929275871,,1.903409083,,,,,,,,,,,,,,
NHG,H-ZLAF72,Stan,1.91082,35.237922,Schott,3.53E+00,-1.39E-02,4.09E-02,1.39E-03,-1.75E-05,6.87E-06,,1.916947,34.991,,1.9306264,,1.9044212,,1.929081183,,1.903233039,,,,,,,,,,,,,,
CDGM,H-ZLAF4LA,Pref,1.910826,35.255728,Schott,3.52E+00,-1.21E-02,4.36E-02,5.93E-04,8.41E-05,2.27E-06,,1.916949,35.013,,1.9306125,,1.9044236,,1.92906881,,1.903233547,,,,,,,,,,,,,,
HOYA,FDS24,Pref,1.921189,23.956144,Schott,3.51E+00,-1.53E-02,5.39E-02,3.49E-03,-1.80E-04,3.44E-05,,1.930242,23.765,,1.9510485,,1.9119054,,1.94865496,,1.910201133,,,,,,,,,,,,,,
NHG,H-ZF72A,Obso,1.92286,18.901688,Schott,3.51E+00,-3.87E-02,4.30E-02,1.14E-02,-1.26E-03,1.24E-04,,1.934290,18.746,,1.9611128,,1.9112737,,1.957985117,,1.909160003,,,,,,,,,,,,,,
NHG,H-ZF72,Obso,1.92286,18.901688,Schott,3.51E+00,-3.87E-02,4.30E-02,1.14E-02,-1.26E-03,1.24E-04,,1.934290,18.746,,1.9611128,,1.9112737,,1.957985117,,1.909160003,,,,,,,,,,,,,,
NHG,H-ZF62A,Obso,1.92286,20.880386,Schott,3.50E+00,-2.03E-02,5.38E-02,6.29E-03,-5.69E-04,7.36E-05,,1.933229,20.706,,1.9573762,,1.9123051,,1.95457435,,1.910376083,,,,,,,,,,,,,,
HOYA,E-FDS1-W,Pref,1.92286,20.880382,Schott,3.50E+00,-2.03E-02,5.38E-02,6.29E-03,-5.69E-04,7.36E-05,,1.933229,20.706,,1.9573762,,1.9123051,,1.954574328,,1.910376055,,,,,,,,,,,,,,
HOYA,E-FDS1,Stan,1.92286,20.880382,Schott,3.50E+00,-2.03E-02,5.38E-02,6.29E-03,-5.69E-04,7.36E-05,,1.933229,20.706,,1.9573762,,1.9123051,,1.954574328,,1.910376055,,,,,,,,,,,,,,
CDGM,H-ZF62,Pref,1.922866,20.882149,Schott,3.50E+00,-1.92E-02,5.37E-02,6.65E-03,-6.78E-04,8.33E-05,,1.933235,20.709,,1.9573711,,1.9123058,,1.954570275,,1.910375449,,,,,,,,,,,,,,
HIKARI,E-LASFH9,Obso,1.90265,35.699754,Schott,3.50E+00,-1.49E-02,3.85E-02,1.84E-03,-9.50E-05,1.04E-05,,1.908647,35.456,,1.9220084,,1.8963812,,1.920501549,,1.895216639,,,,,,,,,,,,,,
NIKON-HIKARI,E-LASFH9,Obso,1.90265,35.699754,Schott,3.50E+00,-1.49E-02,3.85E-02,1.84E-03,-9.50E-05,1.04E-05,,1.908647,35.456,,1.9220084,,1.8963812,,1.920501549,,1.895216639,,,,,,,,,,,,,,
CDGM,H-ZF72A,Pref,1.922867,18.895456,Schott,3.50E+00,-2.71E-02,4.77E-02,1.10E-02,-1.32E-03,1.34E-04,,1.934310,18.742,,1.9611176,,1.9112665,,1.957994017,,1.9091524,,,,,,,,,,,,,,
HOYA,MP-FDS1,Spec,1.92286,20.881416,Schott,3.50E+00,-1.69E-02,5.76E-02,5.17E-03,-4.00E-04,6.24E-05,,1.933233,20.710,,1.9573556,,1.9122946,,1.954558928,,1.910362824,,,,,,,,,,,,,,
HOYA,M-FDS1,Spec,1.92286,20.881416,Schott,3.50E+00,-1.69E-02,5.76E-02,5.17E-03,-4.00E-04,6.24E-05,,1.933233,20.710,,1.9573556,,1.9122946,,1.954558928,,1.910362824,,,,,,,,,,,,,,
NHG,H-ZF62,Stan,1.922862,20.886305,Schott,3.50E+00,-1.75E-02,6.00E-02,3.90E-03,-1.40E-04,4.42E-05,,1.933226,20.712,,1.9573680,,1.9123107,,1.954566998,,1.910381138,,,,,,,,,,,,,,
SUMITA,K-PSFN5,Stan,1.921104,22.426404,Schott,3.50E+00,-1.14E-02,5.91E-02,3.20E-03,-9.74E-05,3.27E-05,,1.930766,22.248,,1.9530631,,1.9112280,,1.950492388,,1.909419343,,,,,,,,,,,,,,
HOYA,TAFD37A,Pref,1.90043,37.372442,Schott,3.50E+00,-1.43E-02,3.78E-02,1.42E-03,-4.65E-05,6.92E-06,,1.906147,37.122,,1.9188505,,1.8944406,,1.917420085,,1.893326271,,,,,,,,,,,,,,
NHG,H-ZLAF78,Stan,1.900684,37.116053,Schott,3.50E+00,-1.34E-02,3.80E-02,1.56E-03,-7.43E-05,8.66E-06,,1.906444,36.868,,1.9192386,,1.8946526,,1.917798354,,1.893531268,,,,,,,,,,,,,,
OHARA,PBH21,Obso,1.922861,20.884172,Schott,3.49E+00,-1.18E-02,5.82E-02,5.20E-03,-3.67E-04,5.31E-05,,1.933249,20.719,,1.9573308,,1.9122876,,1.954547803,,1.910357475,,,,,,,,,,,,,,
HOYA,TAFD37,Stan,1.900433,37.370559,Schott,3.49E+00,-1.36E-02,3.88E-02,1.11E-03,-7.40E-06,5.30E-06,,1.906150,37.121,,1.9188529,,1.8944420,,1.917422067,,1.89332696,,,,,,,,,,,,,,
HOYA,FDS1,Obso,1.922859,20.883457,Schott,3.49E+00,-1.18E-02,5.84E-02,5.31E-03,-3.99E-04,5.45E-05,,1.933253,20.724,,1.9573006,,1.9122676,,1.954524777,,1.910333039,,,,,,,,,,,,,,
CDGM,H-ZLAF78B,Stan,1.900696,37.053564,Schott,3.49E+00,-1.33E-02,4.00E-02,8.23E-04,3.93E-05,2.87E-06,,1.906462,36.806,,1.9192816,,1.8946535,,1.917837011,,1.893528665,,,,,,,,,,,,,,
HOYA,TAFD25,Pref,1.903658,31.315013,Schott,3.49E+00,-1.63E-02,4.11E-02,2.72E-03,-1.83E-04,2.06E-05,,1.910484,31.080,,1.9258674,,1.8965727,,1.924119583,,1.895262069,,,,,,,,,,,,,,
NHG,H-ZLAF70,Stan,1.903664,31.315705,Schott,3.49E+00,-1.60E-02,4.28E-02,2.19E-03,-1.16E-04,1.79E-05,,1.910489,31.085,,1.9258621,,1.8965715,,1.924115104,,1.895258029,,,,,,,,,,,,,,
CDGM,H-ZLAF75A,Pref,1.903664,31.318289,Schott,3.49E+00,-1.50E-02,4.32E-02,2.11E-03,-1.00E-04,1.62E-05,,1.910490,31.088,,1.9258588,,1.8965715,,1.924113229,,1.895258538,,,,,,,,,,,,,,
HOYA,TAFD20,Obso,1.90315,29.835563,Schott,3.49E+00,-1.72E-02,4.08E-02,3.49E-03,-2.81E-04,2.87E-05,,1.910303,29.602,,1.9265012,,1.8957498,,1.924655418,,1.894383982,,,,,,,,,,,,,,
CDGM,H-ZLAF75B,Stan,1.903663,31.419748,Schott,3.48E+00,-1.33E-02,4.65E-02,1.01E-03,5.58E-05,7.97E-06,,1.910466,31.193,,1.9257729,,1.8965846,,1.924034026,,1.895272543,,,,,,,,,,,,,,
SUMITA,LASFN22,Stan,1.897993,34.014739,Schott,3.48E+00,-1.72E-02,3.77E-02,2.51E-03,-1.75E-04,1.62E-05,,1.904250,33.777,,1.9182400,,1.8914685,,1.916658457,,1.890257893,,,,,,,,,,,,,,
SUMITA,K-PSFN5(M),Stan,1.916432,22.385845,Schott,3.48E+00,-1.14E-02,5.81E-02,3.48E-03,-1.52E-04,3.63E-05,,1.926063,22.208,,1.9482876,,1.9065888,,1.945725263,,1.904786505,,,,,,,,,,,,,,
NHG,H-ZF72B,Stan,1.922857,18.899816,Schott,3.48E+00,-1.82E-02,6.44E-02,4.67E-03,-2.34E-04,6.38E-05,,1.934284,18.742,,1.9611253,,1.9112760,,1.957993259,,1.909163418,,,,,,,,,,,,,,
SUMITA,K-LASFN22,Stan,1.897996,34.00218,Schott,3.48E+00,-1.49E-02,4.02E-02,1.84E-03,-1.00E-04,1.43E-05,,1.904252,33.761,,1.9182538,,1.8914699,,1.916668921,,1.890258518,,,,,,,,,,,,,,
OHARA,PBH72,Obso,1.915356,21.171926,Schott,3.47E+00,-1.07E-02,5.83E-02,4.65E-03,-3.03E-04,4.82E-05,,1.925522,21.005,,1.9490606,,1.9049988,,1.94634223,,1.903106989,,,,,,,,,,,,,,
RPO,E-FDS1_MOLD,Stan,1.912658,20.647419,Schott,3.47E+00,-2.03E-02,5.34E-02,6.30E-03,-5.72E-04,7.35E-05,,1.923029,20.477,,1.9471787,,1.9021028,,1.944376564,,1.900173696,,,,,,,,,,,,,,
SUMITA,K-LASFN17,Stan,1.882989,40.785228,Schott,3.44E+00,-1.55E-02,3.37E-02,1.29E-03,-4.55E-05,3.87E-06,,1.888136,40.538,,1.8994787,,1.8775698,,1.898208107,,1.876558037,,,,,,,,,,,,,,
NHG,H-ZLAF68,Obso,1.883,40.805404,Schott,3.44E+00,-1.42E-02,3.44E-02,1.18E-03,-3.90E-05,3.74E-06,,1.888145,40.560,,1.8994778,,1.8775810,,1.898209074,,1.876569439,,,,,,,,,,,,,,
HOYA,TAFD30,Pref,1.883,40.805404,Schott,3.44E+00,-1.42E-02,3.44E-02,1.18E-03,-3.90E-05,3.74E-06,,1.888145,40.560,,1.8994778,,1.8775810,,1.898209074,,1.876569439,,,,,,,,,,,,,,
OHARA,LAH58,Obso,1.882997,40.778667,Schott,3.44E+00,-1.42E-02,3.47E-02,1.03E-03,-1.64E-05,2.87E-06,,1.888144,40.531,,1.8994889,,1.8775762,,1.898217856,,1.876564109,,,,,,,,,,,,,,
HIKARI,E-LASF08,Obso,1.882997,40.764336,Schott,3.44E+00,-1.40E-02,3.52E-02,8.93E-04,2.96E-06,1.83E-06,,1.888146,40.517,,1.8994938,,1.8775737,,1.898222337,,1.876560969,,,,,,,,,,,,,,
NIKON-HIKARI,E-LASF08,Obso,1.882997,40.764336,Schott,3.44E+00,-1.40E-02,3.52E-02,8.93E-04,2.96E-06,1.83E-06,,1.888146,40.517,,1.8994938,,1.8775737,,1.898222337,,1.876560969,,,,,,,,,,,,,,
SUMITA,K-PSFN1,Stan,1.906823,21.171419,Schott,3.44E+00,-1.58E-02,5.90E-02,3.56E-03,-1.26E-04,4.03E-05,,1.916880,21.002,,1.9402205,,1.8965634,,1.937518541,,1.894685347,,,,,,,,,,,,,,
NHG,H-ZLAF68A,Stan,1.882993,40.785419,Schott,3.44E+00,-1.28E-02,3.56E-02,7.19E-04,3.46E-05,-9.50E-08,,1.888138,40.529,,1.8994938,,1.8775801,,1.898220397,,1.876570333,,,,,,,,,,,,,,
SUMITA,K-VC91,Stan,1.886595,34.893096,Schott,3.44E+00,-1.46E-02,3.76E-02,2.17E-03,-1.64E-04,1.58E-05,,1.892621,34.658,,1.9060522,,1.8802971,,1.904536881,,1.879127575,,,,,,,,,,,,,,
CDGM,H-ZLAF68C,Pref,1.883001,40.867939,Schott,3.44E+00,-1.16E-02,3.71E-02,3.31E-04,7.34E-05,-1.36E-06,,1.888136,40.619,,1.8994557,,1.8775907,,1.898187006,,1.876580461,,,,,,,,,,,,,,
SUMITA,LASFN17,Stan,1.882997,40.946304,Schott,3.44E+00,-1.22E-02,3.83E-02,-7.35E-05,1.28E-04,-4.22E-06,,1.888123,40.711,,1.8993997,,1.8775842,,1.898136651,,1.876571556,,,,,,,,,,,,,,
CDGM,D-ZLAF67,Stan,1.88385,37.205485,Schott,3.44E+00,-1.43E-02,3.70E-02,1.31E-03,-2.84E-05,5.77E-06,,1.889486,36.954,,1.9020186,,1.8779483,,1.900606595,,1.876850288,,,,,,,,,,,,,,
CDGM,H-ZLAF68N,Stan,1.883001,39.225276,Schott,3.43E+00,-1.27E-02,3.80E-02,3.98E-04,8.03E-05,-6.07E-07,,1.888346,38.974,,1.9001761,,1.8773830,,1.898846248,,1.876334849,,,,,,,,,,,,,,
CDGM,H-ZLAF68B,Stan,1.883004,40.806875,Schott,3.43E+00,-1.06E-02,4.00E-02,-6.38E-04,2.16E-04,-8.50E-06,,1.888143,40.558,,1.8994818,,1.8775836,,1.898209109,,1.876570163,,,,,,,,,,,,,,
NHG,H-ZLAF67,Stan,1.881002,40.129704,Schott,3.43E+00,-1.31E-02,3.45E-02,1.34E-03,-7.38E-05,7.34E-06,,1.886219,39.876,,1.8977416,,1.8755173,,1.896449133,,1.874494925,,,,,,,,,,,,,,
HOYA,TAFD33,Pref,1.881003,40.138801,Schott,3.43E+00,-1.32E-02,3.56E-02,9.14E-04,-4.04E-06,3.39E-06,,1.886218,39.885,,1.8977382,,1.8755191,,1.896445287,,1.874496012,,,,,,,,,,,,,,
HOYA,MP-TAFD307,Pref,1.882023,37.221297,Schott,3.43E+00,-1.38E-02,3.74E-02,1.19E-03,-1.60E-05,5.18E-06,,1.887646,36.973,,1.9001396,,1.8761317,,1.898732464,,1.87503535,,,,,,,,,,,,,,
HOYA,MC-TAFD307,Pref,1.882023,37.221297,Schott,3.43E+00,-1.38E-02,3.74E-02,1.19E-03,-1.60E-05,5.18E-06,,1.887646,36.973,,1.9001396,,1.8761317,,1.898732464,,1.87503535,,,,,,,,,,,,,,
HOYA,M-TAFD307,Pref,1.882023,37.221297,Schott,3.43E+00,-1.38E-02,3.74E-02,1.19E-03,-1.60E-05,5.18E-06,,1.887646,36.973,,1.9001396,,1.8761317,,1.898732464,,1.87503535,,,,,,,,,,,,,,
SUMITA,K-VC91(M),Stan,1.881753,34.915322,Schott,3.42E+00,-1.46E-02,3.77E-02,1.90E-03,-1.10E-04,1.25E-05,,1.887740,34.673,,1.9011044,,1.8755014,,1.899595071,,1.874340596,,,,,,,,,,,,,,
HOYA,TAFD17,Obso,1.877999,38.197051,Schott,3.42E+00,-1.69E-02,3.29E-02,2.11E-03,-1.43E-04,1.08E-05,,1.883456,37.942,,1.8955666,,1.8722820,,1.894204303,,1.871217871,,,,,,,,,,,,,,
SUMITA,K-PSFN1(M),Stan,1.899479,21.354823,Schott,3.42E+00,-1.58E-02,5.60E-02,4.29E-03,-2.71E-04,4.86E-05,,1.909373,21.185,,1.9323070,,1.8893812,,1.929654255,,1.887532848,,,,,,,,,,,,,,
CORNING,E78-38,Stan,1.878005,38.494794,Schott,3.42E+00,-1.53E-02,3.70E-02,7.53E-04,3.72E-05,1.57E-06,,1.883420,38.256,,1.8954013,,1.8723092,,1.894054624,,1.871245844,,,,,,,,,,,,,,
OHARA,S-LAH75,Obso,1.873996,35.258594,Schott,3.40E+00,-1.58E-02,3.68E-02,1.76E-03,-8.40E-05,1.05E-05,,1.879872,35.015,,1.8929845,,1.8678560,,1.891503454,,1.866714864,,,,,,,,,,,,,,
OHARA,LAH75,Obso,1.873996,35.258591,Schott,3.40E+00,-1.58E-02,3.68E-02,1.76E-03,-8.40E-05,1.05E-05,,1.879871,35.015,,1.8929844,,1.8678559,,1.891503314,,1.866714727,,,,,,,,,,,,,,
HOYA,TAFD32,Pref,1.870705,40.728631,Schott,3.40E+00,-1.31E-02,3.49E-02,7.91E-04,7.70E-06,2.35E-06,,1.875785,40.478,,1.8869913,,1.8653551,,1.885734838,,1.864356297,,,,,,,,,,,,,,
NHG,H-ZLAF65,Stan,1.874091,30.557144,Schott,3.38E+00,-1.26E-02,4.39E-02,1.38E-03,9.95E-06,1.18E-05,,1.880849,30.318,,1.8961404,,1.8670869,,1.89439751,,1.865791878,,,,,,,,,,,,,,
CORNING,E65-40,Stan,1.865,40.112393,Schott,3.37E+00,-1.20E-02,3.56E-02,5.83E-04,4.72E-05,2.16E-07,,1.870122,39.856,,1.8814466,,1.8596147,,1.88017508,,1.858610325,,,,,,,,,,,,,,
SUMITA,LASFN13,Stan,1.862999,41.591499,Schott,3.37E+00,-1.42E-02,3.41E-02,5.35E-04,5.81E-05,-2.45E-06,,1.867932,41.350,,1.8787823,,1.8577922,,1.877568142,,1.856818413,,,,,,,,,,,,,,
HOYA,TAFD6,Obso,1.847498,43.033415,Schott,3.35E+00,-2.66E-02,9.63E-03,8.44E-03,-1.24E-03,7.65E-05,,1.852198,42.790,,1.8624661,,1.8425503,,1.861323364,,1.841629104,,,,,,,,,,,,,,
HOYA,TAFD13,Obso,1.855396,36.557002,Schott,3.34E+00,-1.86E-02,2.99E-02,3.12E-03,-2.96E-04,2.07E-05,,1.860949,36.308,,1.8733027,,1.8495905,,1.871910958,,1.848511598,,,,,,,,,,,,,,
SUMITA,K-VC185,Stan,1.85375,40.59345,Schott,3.34E+00,-1.50E-02,3.27E-02,1.10E-03,-3.86E-05,4.59E-06,,1.858749,40.352,,1.8697628,,1.8484812,,1.868528647,,1.847496586,,,,,,,,,,,,,,
NHG,H-ZLAF3,Stan,1.855442,36.570666,Schott,3.34E+00,-1.52E-02,3.48E-02,1.57E-03,-7.28E-05,8.73E-06,,1.860990,36.324,,1.8733362,,1.8496331,,1.871944245,,1.848552384,,,,,,,,,,,,,,
CDGM,D-ZLAF85L,Stan,1.853702,40.598749,Schott,3.33E+00,-1.26E-02,3.46E-02,5.46E-04,4.29E-05,2.51E-07,,1.858698,40.350,,1.8697196,,1.8484385,,1.868483613,,1.847455493,,,,,,,,,,,,,,
CDGM,H-ZLAF3,Stan,1.855449,36.59805,Schott,3.33E+00,-1.42E-02,3.66E-02,1.02E-03,-3.17E-06,5.77E-06,,1.860992,36.355,,1.8733208,,1.8496382,,1.871930518,,1.848555969,,,,,,,,,,,,,,
SUMITA,K-VC90,Stan,1.852796,38.997198,Schott,3.33E+00,-1.37E-02,3.41E-02,1.10E-03,-2.80E-05,5.17E-06,,1.857988,38.746,,1.8694855,,1.8473416,,1.868193253,,1.846324761,,,,,,,,,,,,,,
SUMITA,K-VC99,Stan,1.8506,41.621693,Schott,3.33E+00,-1.53E-02,3.19E-02,1.01E-03,-2.84E-05,3.49E-06,,1.855459,41.381,,1.8661429,,1.8454701,,1.864947191,,1.844510408,,,,,,,,,,,,,,
NHG,H-ZLAF59,Stan,1.851503,40.760088,Schott,3.33E+00,-1.47E-02,3.43E-02,4.31E-04,6.16E-05,-1.70E-07,,1.856464,40.512,,1.8674109,,1.8462702,,1.86618222,,1.845291279,,,,,,,,,,,,,,
NHG,D-ZLAF851,Stan,1.851348,40.104483,Schott,3.33E+00,-1.34E-02,3.34E-02,1.01E-03,-2.14E-05,3.97E-06,,1.856392,39.854,,1.8675299,,1.8460418,,1.866280262,,1.845051664,,,,,,,,,,,,,,
HOYA,MP-TAFD305,Pref,1.851348,40.104483,Schott,3.33E+00,-1.34E-02,3.34E-02,1.01E-03,-2.14E-05,3.97E-06,,1.856392,39.854,,1.8675299,,1.8460418,,1.866280262,,1.845051664,,,,,,,,,,,,,,
HOYA,MC-TAFD305,Pref,1.851348,40.104483,Schott,3.33E+00,-1.34E-02,3.34E-02,1.01E-03,-2.14E-05,3.97E-06,,1.856392,39.854,,1.8675299,,1.8460418,,1.866280262,,1.845051664,,,,,,,,,,,,,,
HOYA,M-TAFD305,Pref,1.851348,40.104483,Schott,3.33E+00,-1.34E-02,3.34E-02,1.01E-03,-2.14E-05,3.97E-06,,1.856392,39.854,,1.8675299,,1.8460418,,1.866280262,,1.845051664,,,,,,,,,,,,,,
SUMITA,K-VC185(M),Stan,1.849088,40.531949,Schott,3.32E+00,-1.50E-02,3.22E-02,1.19E-03,-5.07E-05,5.20E-06,,1.854067,40.289,,1.8650408,,1.8438421,,1.86381102,,1.842862069,,,,,,,,,,,,,,
SUMITA,K-GIR79,Stan,1.855881,33.02913,Schott,3.32E+00,-8.58E-03,4.00E-02,1.45E-03,-3.05E-05,7.80E-06,,1.862022,32.788,,1.8757895,,1.8494985,,1.874231533,,1.84831818,,,,,,,,,,,,,,
SUMITA,K-VC90(M),Stan,1.848583,38.891839,Schott,3.31E+00,-1.36E-02,3.38E-02,1.11E-03,-2.81E-05,5.11E-06,,1.853764,38.640,,1.8652380,,1.8431429,,1.863948167,,1.842128753,,,,,,,,,,,,,,
SUMITA,K-VC99(M),Stan,1.846038,41.46523,Schott,3.31E+00,-1.53E-02,3.18E-02,1.00E-03,-2.75E-05,3.43E-06,,1.850889,41.225,,1.8615574,,1.8409175,,1.860363359,,1.839959471,,,,,,,,,,,,,,
SUMITA,LASFN21,Stan,1.850001,32.404496,Schott,3.31E+00,-1.76E-02,3.57E-02,2.39E-03,-1.34E-04,1.45E-05,,1.856208,32.164,,1.8701685,,1.8435484,,1.868584231,,1.842352819,,,,,,,,,,,,,,
HOYA,TAFD9,Obso,1.850299,32.181026,Schott,3.31E+00,-1.57E-02,3.67E-02,2.37E-03,-1.56E-04,1.77E-05,,1.856550,31.940,,1.8706195,,1.8438021,,1.869021888,,1.842599078,,,,,,,,,,,,,,
CDGM,H-ZLAF71,Stan,1.85026,32.307713,Schott,3.30E+00,-1.57E-02,3.74E-02,2.17E-03,-1.49E-04,1.85E-05,,1.856487,32.073,,1.8704819,,1.8437775,,1.868893538,,1.84257553,,,,,,,,,,,,,,
SUMITA,K-LASFN21,Stan,1.850021,32.506374,Schott,3.30E+00,-1.60E-02,3.76E-02,2.15E-03,-2.05E-04,2.76E-05,,1.856201,32.262,,1.8701210,,1.8435819,,1.868536303,,1.842386479,,,,,,,,,,,,,,
OHARA,LAH71,Obso,1.850259,32.28594,Schott,3.30E+00,-1.39E-02,3.76E-02,2.11E-03,-1.18E-04,1.48E-05,,1.856491,32.046,,1.8705080,,1.8437811,,1.868917723,,1.842582017,,,,,,,,,,,,,,
NHG,H-ZLAF60,Stan,1.850266,32.267394,Schott,3.30E+00,-1.39E-02,3.83E-02,1.96E-03,-1.07E-04,1.48E-05,,1.856503,32.033,,1.8705154,,1.8437772,,1.868926137,,1.842575058,,,,,,,,,,,,,,
CDGM,H-ZLAF76,Stan,1.850136,30.060435,Schott,3.30E+00,-1.72E-02,3.87E-02,2.68E-03,-2.04E-04,2.43E-05,,1.856820,29.837,,1.8719157,,1.8431993,,1.870196697,,1.841915303,,,,,,,,,,,,,,
NHG,H-ZLAF76,Stan,1.850134,30.065285,Schott,3.29E+00,-1.52E-02,4.07E-02,2.01E-03,-8.96E-05,1.66E-05,,1.856817,29.842,,1.8719102,,1.8431988,,1.870192049,,1.841915281,,,,,,,,,,,,,,
SUMITA,LASFN8,Stan,1.834998,42.735226,Schott,3.28E+00,-1.59E-02,2.97E-02,1.10E-03,-4.57E-05,4.15E-06,,1.839644,42.488,,1.8498508,,1.8300890,,1.848708999,,1.829169819,,,,,,,,,,,,,,
SUMITA,K-LASFN8,Stan,1.835001,42.74188,Schott,3.28E+00,-1.51E-02,3.08E-02,7.84E-04,-3.46E-06,2.05E-06,,1.839646,42.497,,1.8498489,,1.8300909,,1.84870741,,1.829171195,,,,,,,,,,,,,,
OHARA,LAH55,Obso,1.834807,42.72372,Schott,3.28E+00,-1.53E-02,3.04E-02,8.87E-04,-1.72E-05,2.71E-06,,1.839453,42.478,,1.8496588,,1.8298966,,1.848517048,,1.828977076,,,,,,,,,,,,,,
NHG,H-ZLAF55F,Stan,1.834796,42.72929,Schott,3.28E+00,-1.40E-02,3.01E-02,1.07E-03,-5.09E-05,5.04E-06,,1.839441,42.473,,1.8496581,,1.8298939,,1.848514461,,1.828977301,,,,,,,,,,,,,,
HOYA,TAFD5G,Pref,1.834807,42.72146,Schott,3.28E+00,-1.45E-02,3.08E-02,7.89E-04,-4.08E-06,2.23E-06,,1.839452,42.469,,1.8496666,,1.8299006,,1.84852323,,1.828982224,,,,,,,,,,,,,,
HIKARI,E-LASF05,Obso,1.834807,42.722417,Schott,3.28E+00,-1.50E-02,3.11E-02,6.83E-04,9.41E-06,1.50E-06,,1.839453,42.478,,1.8496564,,1.8298945,,1.848514747,,1.828974178,,,,,,,,,,,,,,
NIKON-HIKARI,E-LASF05,Obso,1.834807,42.722417,Schott,3.28E+00,-1.50E-02,3.11E-02,6.83E-04,9.41E-06,1.50E-06,,1.839453,42.478,,1.8496564,,1.8298945,,1.848514747,,1.828974178,,,,,,,,,,,,,,
HOYA,TAFD5F,Stan,1.834805,42.721785,Schott,3.28E+00,-1.45E-02,3.09E-02,7.33E-04,4.66E-06,1.82E-06,,1.839450,42.469,,1.8496659,,1.8298996,,1.848522138,,1.828981316,,,,,,,,,,,,,,
HOYA,TAFD5,Obso,1.835,42.984244,Schott,3.27E+00,-1.29E-02,3.35E-02,-6.82E-05,1.12E-04,-4.05E-06,,1.839619,42.745,,1.8497524,,1.8301099,,1.848618948,,1.829192916,,,,,,,,,,,,,,
NHG,H-ZLAF55,Obso,1.835,42.984226,Schott,3.27E+00,-1.29E-02,3.35E-02,-6.82E-05,1.12E-04,-4.05E-06,,1.839619,42.745,,1.8497523,,1.8301098,,1.848618903,,1.829192865,,,,,,,,,,,,,,
CDGM,H-ZLAF55D,Pref,1.83481,42.727483,Schott,3.27E+00,-1.29E-02,3.28E-02,1.83E-04,7.64E-05,-1.75E-06,,1.839455,42.481,,1.8496607,,1.8298998,,1.848518235,,1.828979901,,,,,,,,,,,,,,
HOYA,MP-NBFD10-20,Pref,1.834612,37.288776,Schott,3.27E+00,-1.88E-02,2.73E-02,3.28E-03,-3.28E-04,2.17E-05,,1.839925,37.037,,1.8517318,,1.8290535,,1.850402986,,1.828020222,,,,,,,,,,,,,,
CDGM,H-ZLAF55C,Stan,1.834813,42.743244,Schott,3.27E+00,-1.27E-02,3.35E-02,-2.49E-05,1.02E-04,-2.87E-06,,1.839455,42.500,,1.8496530,,1.8299008,,1.848511396,,1.828980212,,,,,,,,,,,,,,
CDGM,H-ZF52TT,Stan,1.846666,23.787324,Schott,3.27E+00,-2.05E-02,3.52E-02,7.70E-03,-9.08E-04,7.53E-05,,1.855057,23.603,,1.8742960,,1.8380690,,1.872087423,,1.836493625,,,,,,,,,,,,,,
CDGM,H-ZF52GT,Pref,1.846666,23.787324,Schott,3.27E+00,-2.05E-02,3.52E-02,7.70E-03,-9.08E-04,7.53E-05,,1.855057,23.603,,1.8742960,,1.8380690,,1.872087423,,1.836493625,,,,,,,,,,,,,,
CDGM,H-ZF52,Pref,1.846666,23.787324,Schott,3.27E+00,-2.05E-02,3.52E-02,7.70E-03,-9.08E-04,7.53E-05,,1.855057,23.603,,1.8742960,,1.8380690,,1.872087423,,1.836493625,,,,,,,,,,,,,,
HOYA,M-NBFD10,Pref,1.83441,37.285136,Schott,3.26E+00,-1.58E-02,3.23E-02,1.71E-03,-1.08E-04,1.06E-05,,1.839720,37.039,,1.8515152,,1.8288438,,1.850186505,,1.827806969,,,,,,,,,,,,,,
SUMITA,K-LASFN14,Stan,1.833994,37.360343,Schott,3.26E+00,-1.63E-02,3.20E-02,1.53E-03,-4.78E-05,5.73E-06,,1.839287,37.099,,1.8510780,,1.8284553,,1.849747988,,1.827424638,,,,,,,,,,,,,,
OHARA,LAH60,Obso,1.834,37.166863,Schott,3.26E+00,-1.54E-02,3.32E-02,1.41E-03,-5.53E-05,7.14E-06,,1.839323,36.921,,1.8511524,,1.8284195,,1.84981975,,1.827380031,,,,,,,,,,,,,,
HOYA,NBFD10,Pref,1.834001,37.345055,Schott,3.26E+00,-1.45E-02,3.35E-02,1.23E-03,-2.54E-05,5.60E-06,,1.839296,37.090,,1.8510821,,1.8284532,,1.849753165,,1.827420506,,,,,,,,,,,,,,
HIKARI,SF03,Obso,1.84666,23.884051,Schott,3.26E+00,-1.83E-02,4.16E-02,4.95E-03,-3.88E-04,3.84E-05,,1.855014,23.698,,1.8741821,,1.8381018,,1.871981917,,1.836532522,,,,,,,,,,,,,,
NIKON-HIKARI,SF03,Obso,1.84666,23.884051,Schott,3.26E+00,-1.83E-02,4.16E-02,4.95E-03,-3.88E-04,3.84E-05,,1.855014,23.698,,1.8741821,,1.8381018,,1.871981917,,1.836532522,,,,,,,,,,,,,,
NHG,H-ZLAF53,Stan,1.833996,37.3209,Schott,3.26E+00,-1.43E-02,3.43E-02,9.45E-04,1.67E-05,3.79E-06,,1.839293,37.062,,1.8510939,,1.8284480,,1.849761936,,1.827414938,,,,,,,,,,,,,,
NHG,H-ZF52HT,Obso,1.846663,23.784819,Schott,3.26E+00,-1.78E-02,4.09E-02,5.61E-03,-5.64E-04,5.48E-05,,1.855049,23.598,,1.8743024,,1.8380685,,1.872089654,,1.83649222,,,,,,,,,,,,,,
NHG,H-ZF52,Obso,1.846663,23.784819,Schott,3.26E+00,-1.78E-02,4.09E-02,5.61E-03,-5.64E-04,5.48E-05,,1.855049,23.598,,1.8743024,,1.8380685,,1.872089654,,1.83649222,,,,,,,,,,,,,,
HOYA,FDS90-SG,Pref,1.846663,23.784819,Schott,3.26E+00,-1.78E-02,4.09E-02,5.61E-03,-5.64E-04,5.48E-05,,1.855049,23.598,,1.8743024,,1.8380685,,1.872089654,,1.83649222,,,,,,,,,,,,,,
HOYA,FDS90,Stan,1.846663,23.784819,Schott,3.26E+00,-1.78E-02,4.09E-02,5.61E-03,-5.64E-04,5.48E-05,,1.855049,23.598,,1.8743024,,1.8380685,,1.872089654,,1.83649222,,,,,,,,,,,,,,
HIKARI,E-LASF010,Obso,1.834,37.159899,Schott,3.26E+00,-1.49E-02,3.40E-02,1.14E-03,-1.89E-05,5.34E-06,,1.839324,36.916,,1.8511524,,1.8284162,,1.849819682,,1.827375763,,,,,,,,,,,,,,
NIKON-HIKARI,E-LASF010,Obso,1.834,37.159899,Schott,3.26E+00,-1.49E-02,3.40E-02,1.14E-03,-1.89E-05,5.34E-06,,1.839324,36.916,,1.8511524,,1.8284162,,1.849819682,,1.827375763,,,,,,,,,,,,,,
SUMITA,SFN3,Stan,1.846659,23.883797,Schott,3.26E+00,-1.56E-02,4.06E-02,5.62E-03,-5.27E-04,4.76E-05,,1.855018,23.698,,1.8741810,,1.8381009,,1.871983176,,1.836533435,,,,,,,,,,,,,,
SUMITA,LASFN14,Stan,1.834005,37.198895,Schott,3.26E+00,-1.32E-02,3.45E-02,1.06E-03,-1.42E-05,5.37E-06,,1.839324,36.950,,1.8511463,,1.8284313,,1.849814082,,1.827393546,,,,,,,,,,,,,,
HOYA,FDS9,Obso,1.846658,23.826345,Schott,3.26E+00,-1.49E-02,4.14E-02,5.41E-03,-4.91E-04,4.51E-05,,1.855037,23.641,,1.8742481,,1.8380803,,1.872044756,,1.836509597,,,,,,,,,,,,,,
CDGM,H-ZLAF53BGT,Stan,1.833996,37.229136,Schott,3.26E+00,-1.23E-02,3.55E-02,7.06E-04,4.35E-05,1.96E-06,,1.839310,36.978,,1.8511269,,1.8284292,,1.84979479,,1.827392705,,,,,,,,,,,,,,
CDGM,H-ZLAF53B,Pref,1.833996,37.229136,Schott,3.26E+00,-1.23E-02,3.55E-02,7.06E-04,4.35E-05,1.96E-06,,1.839310,36.978,,1.8511269,,1.8284292,,1.84979479,,1.827392705,,,,,,,,,,,,,,
SUMITA,SFLDN3,Stan,1.846659,23.886846,Schott,3.26E+00,-1.64E-02,4.43E-02,4.17E-03,-3.14E-04,3.93E-05,,1.855003,23.694,,1.8741947,,1.8381096,,1.871986338,,1.836541142,,,,,,,,,,,,,,
NHG,D-ZLAF53,Stan,1.833023,37.344568,Schott,3.26E+00,-1.45E-02,3.41E-02,1.07E-03,-1.51E-05,5.48E-06,,1.838315,37.100,,1.8500677,,1.8274716,,1.848743626,,1.826436845,,,,,,,,,,,,,,
HOYA,FDS90(P),Stan,1.846664,23.876716,Schott,3.26E+00,-1.58E-02,4.43E-02,4.36E-03,-3.69E-04,4.30E-05,,1.855016,23.690,,1.8741908,,1.8380985,,1.871986757,,1.836526281,,,,,,,,,,,,,,
HIKARI,E-SF03,Obso,1.84666,23.776466,Schott,3.25E+00,-1.56E-02,4.58E-02,3.73E-03,-2.39E-04,3.43E-05,,1.855043,23.587,,1.8743190,,1.8380684,,1.872101568,,1.836491762,,,,,,,,,,,,,,
NIKON-HIKARI,E-SF03,Obso,1.84666,23.776466,Schott,3.25E+00,-1.56E-02,4.58E-02,3.73E-03,-2.39E-04,3.43E-05,,1.855043,23.587,,1.8743190,,1.8380684,,1.872101568,,1.836491762,,,,,,,,,,,,,,
RPO,H-ZLAF55_MOLD,Stan,1.83,42.726836,Schott,3.25E+00,-1.29E-02,3.34E-02,-6.79E-05,1.12E-04,-4.04E-06,,1.834619,42.490,,1.8447523,,1.8251098,,1.843618904,,1.824192865,,,,,,,,,,,,,,
OHARA,TIH53,Spec,1.846659,23.780116,Schott,3.25E+00,-1.45E-02,4.65E-02,3.62E-03,-2.42E-04,3.59E-05,,1.855041,23.590,,1.8743137,,1.8380682,,1.872095978,,1.836491672,,,,,,,,,,,,,,
RPO,FDS9_MOLD,Obso,1.845058,23.781322,Schott,3.25E+00,-1.49E-02,4.13E-02,5.41E-03,-4.91E-04,4.51E-05,,1.853437,23.597,,1.8726481,,1.8364803,,1.870444721,,1.834909568,,,,,,,,,,,,,,
NHG,H-ZF52N,Stan,1.846657,23.789972,Schott,3.25E+00,-1.35E-02,4.90E-02,2.49E-03,-1.82E-05,1.95E-05,,1.855033,23.598,,1.8743090,,1.8380760,,1.872090915,,1.836501446,,,,,,,,,,,,,,
CDGM,H-ZF52A,Obso,1.84667,23.791236,Schott,3.25E+00,-1.34E-02,4.84E-02,3.14E-03,-1.97E-04,3.48E-05,,1.855049,23.605,,1.8742944,,1.8380716,,1.872080306,,1.836492173,,,,,,,,,,,,,,
SUMITA,K-SFLDN3,Stan,1.846662,23.895971,Schott,3.25E+00,-1.32E-02,4.98E-02,2.24E-03,-7.76E-06,2.12E-05,,1.854999,23.702,,1.8741879,,1.8381157,,1.871978287,,1.836546483,,,,,,,,,,,,,,
OHARA,PBH53W,Obso,1.846658,23.885544,Schott,3.25E+00,-1.05E-02,4.80E-02,3.19E-03,-1.54E-04,2.63E-05,,1.855012,23.699,,1.8741762,,1.8380983,,1.8719764,,1.836529311,Transmittance,,,,,,,,,,,,,
OHARA,PBH53,Obso,1.846658,23.885544,Schott,3.25E+00,-1.05E-02,4.80E-02,3.19E-03,-1.54E-04,2.63E-05,,1.855012,23.699,,1.8741762,,1.8380983,,1.8719764,,1.836529311,,,,,,,,,,,,,,
CORNING,E37-30,Stan,1.836406,30.205692,Schott,3.25E+00,-1.31E-02,3.96E-02,2.00E-03,-1.09E-04,1.90E-05,,1.842947,29.970,,1.8577553,,1.8296286,,1.856066873,,1.82837606,,,,,,,,,,,,,,
SUMITA,K-PSFN4,Stan,1.844001,24.79709,Schott,3.25E+00,-1.14E-02,4.82E-02,2.24E-03,-2.80E-05,1.89E-05,,1.852020,24.600,,1.8704024,,1.8357675,,1.868292025,,1.834255123,,,,,,,,,,,,,,
RPO,H-ZLAF53_MOLD,Stan,1.8292,36.952953,Schott,3.24E+00,-1.53E-02,3.31E-02,1.41E-03,-5.52E-05,7.12E-06,,1.834523,36.710,,1.8463524,,1.8236195,,1.84501975,,1.822580031,,,,,,,,,,,,,,
CDGM,ZF52,Stan,1.846669,23.827549,Schott,3.24E+00,-7.80E-03,5.34E-02,1.51E-03,7.22E-05,1.66E-05,,1.855036,23.641,,1.8742523,,1.8380848,,1.872042838,,1.836509017,,,,,,,,,,,,,,
HOYA,NBFD40,Obso,1.829,36.496616,Schott,3.24E+00,-1.26E-02,3.30E-02,1.64E-03,-8.61E-05,9.71E-06,,1.834385,36.230,,1.8464105,,1.8233803,,1.845052209,,1.822337396,,,,,,,,,,,,,,
RPO,SF57_MOLD,Stan,1.84457,23.7525,Schott,3.24E+00,-9.57E-03,4.88E-02,3.15E-03,-1.77E-04,2.89E-05,,1.852953,23.573,,1.8721563,,1.8359726,,1.869953357,,1.834395601,,,,,,,,,,,,,,
CDGM,D-ZLAF61,Stan,1.822412,42.722851,Schott,3.23E+00,-1.29E-02,3.06E-02,6.19E-04,1.99E-05,9.30E-07,,1.826987,42.461,,1.8370610,,1.8175848,,1.835932477,,1.816682245,,,,,,,,,,,,,,
SUMITA,K-PSFN4(M),Stan,1.839324,24.796062,Schott,3.23E+00,-1.14E-02,4.72E-02,2.45E-03,-6.49E-05,2.10E-05,,1.847300,24.598,,1.8655846,,1.8311387,,1.863485215,,1.829635505,,,,,,,,,,,,,,
HOYA,MP-TAFD51-50,Pref,1.821299,42.725251,Schott,3.23E+00,-1.44E-02,2.99E-02,8.21E-04,-1.09E-05,2.58E-06,,1.825869,42.473,,1.8359175,,1.8164730,,1.83479266,,1.81556954,,,,,,,,,,,,,,
HOYA,MC-TAFD51-50,Pref,1.821299,42.725251,Schott,3.23E+00,-1.44E-02,2.99E-02,8.21E-04,-1.09E-05,2.58E-06,,1.825869,42.473,,1.8359175,,1.8164730,,1.83479266,,1.81556954,,,,,,,,,,,,,,
HOYA,M-TAFD51,Pref,1.820798,42.706368,Schott,3.23E+00,-1.45E-02,2.92E-02,1.06E-03,-4.79E-05,4.56E-06,,1.825368,42.455,,1.8354138,,1.8159728,,1.834289755,,1.815069873,,,,,,,,,,,,,,
SUMITA,K-PSFN3,Stan,1.839182,23.860329,Schott,3.23E+00,-1.46E-02,4.78E-02,2.72E-03,-9.57E-05,2.71E-05,,1.847457,23.668,,1.8665032,,1.8306968,,1.864309667,,1.829138431,,,,,,,,,,,,,,
HOYA,TAF5,Spec,1.815999,46.571899,Schott,3.22E+00,-1.53E-02,2.64E-02,1.05E-03,-6.17E-05,3.97E-06,,1.820171,46.321,,1.8292813,,1.8115749,,1.828266108,,1.810744549,,,,,,,,,,,,,,
NHG,H-ZLAF54,Stan,1.815997,46.543399,Schott,3.22E+00,-1.45E-02,2.61E-02,1.27E-03,-1.06E-04,6.87E-06,,1.820173,46.295,,1.8292847,,1.8115684,,1.828270088,,1.810737863,,,,,,,,,,,,,,
SUMITA,K-LASFN9,Stan,1.816004,46.668983,Schott,3.22E+00,-1.49E-02,2.69E-02,8.74E-04,-4.03E-05,3.17E-06,,1.820167,46.419,,1.8292553,,1.8115865,,1.828242347,,1.810757148,,,,,,,,,,,,,,
OHARA,LAH59,Obso,1.816,46.626446,Schott,3.22E+00,-1.43E-02,2.72E-02,7.90E-04,-2.39E-05,2.00E-06,,1.820166,46.371,,1.8292694,,1.8115824,,1.828254526,,1.810753455,,,,,,,,,,,,,,
CDGM,H-ZLAF69A,Stan,1.816003,46.570767,Schott,3.22E+00,-1.40E-02,2.80E-02,5.59E-04,5.06E-06,8.25E-07,,1.820174,46.320,,1.8292840,,1.8115772,,1.828268194,,1.810746132,,,,,,,,,,,,,,
SUMITA,LASFN9,Stan,1.816006,46.67079,Schott,3.22E+00,-1.39E-02,2.81E-02,5.40E-04,3.21E-06,1.07E-06,,1.820169,46.424,,1.8292541,,1.8115870,,1.828241503,,1.810756921,,,,,,,,,,,,,,
HIKARI,E-LASF09,Obso,1.816,46.623347,Schott,3.22E+00,-1.34E-02,2.85E-02,4.06E-04,2.70E-05,-4.65E-07,,1.820166,46.372,,1.8292656,,1.8115789,,1.828251076,,1.81074884,,,,,,,,,,,,,,
NIKON-HIKARI,E-LASF09,Obso,1.816,46.623347,Schott,3.22E+00,-1.34E-02,2.85E-02,4.06E-04,2.70E-05,-4.65E-07,,1.820166,46.372,,1.8292656,,1.8115789,,1.828251076,,1.81074884,,,,,,,,,,,,,,
CDGM,H-ZLAF69,Stan,1.816001,46.56921,Schott,3.21E+00,-1.30E-02,2.92E-02,1.88E-04,5.71E-05,-1.96E-06,,1.820172,46.320,,1.8292801,,1.8115736,,1.828264509,,1.810741896,,,,,,,,,,,,,,
SUMITA,K-LASFN10,Stan,1.815493,44.40402,Schott,3.21E+00,-1.56E-02,2.82E-02,8.64E-04,-2.92E-05,2.99E-06,,1.819863,44.164,,1.8294256,,1.8108615,,1.828358065,,1.809992481,,,,,,,,,,,,,,
OHARA,S-LAH54,Obso,1.815543,44.361146,Schott,3.21E+00,-1.54E-02,2.84E-02,7.92E-04,-1.70E-05,2.62E-06,,1.819915,44.114,,1.8294978,,1.8109113,,1.828427003,,1.810042545,,,,,,,,,,,,,,
OHARA,LAH54,Obso,1.815543,44.361146,Schott,3.21E+00,-1.54E-02,2.84E-02,7.92E-04,-1.70E-05,2.62E-06,,1.819915,44.114,,1.8294978,,1.8109113,,1.828427003,,1.810042545,,,,,,,,,,,,,,
HOYA,TAFD10,Obso,1.815502,44.5379,Schott,3.21E+00,-1.46E-02,2.92E-02,5.11E-04,2.70E-05,-1.85E-07,,1.819857,44.290,,1.8293990,,1.8108880,,1.828332962,,1.810022384,,,,,,,,,,,,,,
SUMITA,K-PSFN3(M),Stan,1.83353,24.043242,Schott,3.21E+00,-1.46E-02,4.61E-02,3.00E-03,-1.51E-04,3.01E-05,,1.841689,23.848,,1.8604578,,1.8251646,,1.858296881,,1.82362828,,,,,,,,,,,,,,
SUMITA,LASFN10,Stan,1.815499,44.413639,Schott,3.21E+00,-1.35E-02,3.10E-02,5.69E-05,7.87E-05,-2.31E-06,,1.819867,44.179,,1.8294206,,1.8108628,,1.828353771,,1.809992036,,,,,,,,,,,,,,
HIKARI,E-LASF04,Obso,1.81554,44.342093,Schott,3.20E+00,-8.78E-03,3.32E-02,-4.33E-04,1.35E-04,-4.72E-06,,1.819916,44.095,,1.8294998,,1.8109053,,1.828429013,,1.810036717,,,,,,,,,,,,,,
NIKON-HIKARI,E-LASF04,Obso,1.81554,44.342093,Schott,3.20E+00,-8.78E-03,3.32E-02,-4.33E-04,1.35E-04,-4.72E-06,,1.819916,44.095,,1.8294998,,1.8109053,,1.828429013,,1.810036717,,,,,,,,,,,,,,
HIKARI,E-LASF03,Obso,1.8061,40.942316,Schott,3.20E+00,-3.20E-02,1.68E-02,4.30E-03,-4.39E-04,2.41E-05,,1.810774,40.690,,1.8211004,,1.8011751,,1.819941553,,1.800252558,,,,,,,,,,,,,,
NIKON-HIKARI,E-LASF03,Obso,1.8061,40.942316,Schott,3.20E+00,-3.20E-02,1.68E-02,4.30E-03,-4.39E-04,2.41E-05,,1.810774,40.690,,1.8211004,,1.8011751,,1.819941553,,1.800252558,,,,,,,,,,,,,,
HOYA,M-NBFD83,Obso,1.820268,29.696286,Schott,3.19E+00,-1.40E-02,3.80E-02,2.31E-03,-1.42E-04,1.92E-05,,1.826796,29.472,,1.8415582,,1.8135044,,1.839876826,,1.812254445,,,,,,,,,,,,,,
SUMITA,K-VC181,Stan,1.810548,41.139277,Schott,3.19E+00,-1.38E-02,2.96E-02,1.07E-03,-3.78E-05,4.40E-06,,1.815229,40.882,,1.8255608,,1.8056195,,1.824401915,,1.804699057,,,,,,,,,,,,,,
HOYA,M-NBFD82,Obso,1.814741,37.027807,Schott,3.19E+00,-1.22E-02,3.72E-02,-2.82E-04,1.80E-04,-4.18E-06,,1.819954,36.779,,1.8315617,,1.8092678,,1.830250497,,1.808246654,,,,,,,,,,,,,,
NHG,D-ZLAF814,Stan,1.814741,37.027807,Schott,3.19E+00,-1.22E-02,3.72E-02,-2.82E-04,1.80E-04,-4.18E-06,,1.819954,36.779,,1.8315617,,1.8092678,,1.830250497,,1.808246654,,,,,,,,,,,,,,
SUMITA,K-VC89,Stan,1.809979,40.948193,Schott,3.19E+00,-1.38E-02,2.96E-02,1.24E-03,-8.01E-05,7.23E-06,,1.814681,40.705,,1.8250350,,1.8050208,,1.823875267,,1.80409438,,,,,,,,,,,,,,
LZOS,LZ_TBF10,Stan,1.814808,33.388238,Schott,3.19E+00,-1.39E-02,3.37E-02,2.16E-03,-1.68E-04,1.85E-05,,1.820584,33.138,,1.8335593,,1.8087969,,1.832087298,,1.807682832,,,,,,,,,,,,,,
NHG,D-ZLAF52N,Stan,1.808884,40.938282,Schott,3.18E+00,-1.44E-02,2.97E-02,1.05E-03,-3.35E-05,3.99E-06,,1.813579,40.687,,1.8239345,,1.8039384,,1.822773254,,1.803014308,,,,,,,,,,,,,,
HOYA,MC-NBFD135,Pref,1.808339,40.9212,Schott,3.18E+00,-1.49E-02,2.90E-02,1.22E-03,-5.29E-05,4.78E-06,,1.813032,40.667,,1.8233895,,1.8033971,,1.822227874,,1.802474004,,,,,,,,,,,,,,
RPO,D-ZLAF52A_MOLD,Stan,1.801201,40.631273,Schott,3.18E+00,-3.05E-02,1.51E-02,5.19E-03,-6.15E-04,3.58E-05,,1.805886,40.386,,1.8162209,,1.7962664,,1.815062747,,1.795343606,,,,,,,,,,,,,,
