Repository: Amarthgul/PersonalCodes

The classPlot.py contains an abstracted class, designed for plotting data from collage students' physical experiments 

Since I tried to maintain its availability on both python 2 and python 3, it may looks quite primary.

The rest files are simply personal storage.

File: phyData/AbbeGlassTableSchott.csv (part 2 of 9)
Cate,Name,Stat,Nd,Vd,Formula,A0,A1,A2,A3,A4,A5,0.54607,n_e,V_e,0.47999,n_F',0.64385,n_C',0.48613,n_F,0.65627,n_C,,,,,,,,,,,,,,
NHG,H-ZLAF50,Stan,1.803999,46.56056,Schott,3.18E+00,-1.49E-02,2.60E-02,1.02E-03,-6.86E-05,4.99E-06,,1.808111,46.313,,1.8170847,,1.7996358,,1.816084684,,1.798816597,,,,,,,,,,,,,,
HOYA,NBFD8,Obso,1.807401,35.542096,Schott,3.18E+00,-1.92E-02,2.48E-02,3.84E-03,-3.82E-04,2.51E-05,,1.812785,35.274,,1.8248404,,1.8017985,,1.823477889,,1.800760762,,,,,,,,,,,,,,
NHG,H-ZLAF50B,Obso,1.804,46.575911,Schott,3.18E+00,-1.54E-02,2.67E-02,7.08E-04,-1.55E-05,1.95E-06,,1.808109,46.329,,1.8170796,,1.7996369,,1.81607934,,1.798816924,,,,,,,,,,,,,,
OHARA,LAH65,Obso,1.804,46.575911,Schott,3.18E+00,-1.54E-02,2.67E-02,7.08E-04,-1.55E-05,1.95E-06,,1.808109,46.329,,1.8170796,,1.7996369,,1.81607934,,1.798816924,,,,,,,,,,,,,,
SUMITA,K-LASFN6,Stan,1.804005,46.594894,Schott,3.18E+00,-1.52E-02,2.67E-02,7.47E-04,-2.64E-05,2.75E-06,,1.808113,46.351,,1.8170763,,1.7996418,,1.8160772,,1.79882171,,,,,,,,,,,,,,
HIKARI,E-LASF015,Obso,1.804,46.575968,Schott,3.18E+00,-1.53E-02,2.68E-02,6.45E-04,-5.17E-06,1.39E-06,,1.808108,46.329,,1.8170799,,1.7996370,,1.816079351,,1.798816959,,,,,,,,,,,,,,
NIKON-HIKARI,E-LASF015,Obso,1.804,46.575968,Schott,3.18E+00,-1.53E-02,2.68E-02,6.45E-04,-5.17E-06,1.39E-06,,1.808108,46.329,,1.8170799,,1.7996370,,1.816079351,,1.798816959,,,,,,,,,,,,,,
CDGM,D-ZLAF52LA,Pref,1.809995,41.000073,Schott,3.18E+00,-8.49E-03,3.71E-02,-1.10E-03,2.44E-04,-8.95E-06,,1.814687,40.762,,1.8250210,,1.8050345,,1.823861394,,1.804105129,,,,,,,,,,,,,,
HOYA,TAF3D,Pref,1.804198,46.502697,Schott,3.18E+00,-1.41E-02,2.79E-02,4.01E-04,2.45E-05,2.44E-08,,1.808314,46.257,,1.8173012,,1.7998267,,1.816298946,,1.799005091,,,,,,,,,,,,,,
NHG,H-ZLAF52,Stan,1.8061,40.92767,Schott,3.17E+00,-1.56E-02,2.85E-02,1.39E-03,-9.13E-05,7.78E-06,,1.810779,40.680,,1.8210969,,1.8011663,,1.819940066,,1.800244039,,,,,,,,,,,,,,
CDGM,H-ZLAF50E,Pref,1.804009,46.567682,Schott,3.17E+00,-1.39E-02,2.78E-02,3.51E-04,4.08E-05,-1.46E-06,,1.808118,46.316,,1.8170960,,1.7996480,,1.816094554,,1.798828903,,,,,,,,,,,,,,
CDGM,D-ZLAF81,Stan,1.8088,41.010308,Schott,3.17E+00,-9.84E-03,3.49E-02,-5.20E-04,1.79E-04,-6.31E-06,,1.813484,40.759,,1.8238187,,1.8038601,,1.822658157,,1.802935957,,,,,,,,,,,,,,
NHG,H-ZLAF2,Stan,1.802784,46.727914,Schott,3.17E+00,-1.60E-02,2.51E-02,1.19E-03,-8.90E-05,6.03E-06,,1.806875,46.479,,1.8158029,,1.7984430,,1.814807889,,1.797627648,,,,,,,,,,,,,,
HOYA,TAF3,Stan,1.8042,46.502535,Schott,3.17E+00,-1.41E-02,2.89E-02,3.36E-05,8.04E-05,-2.90E-06,,1.808314,46.259,,1.8172996,,1.7998257,,1.816296917,,1.799002975,,,,,,,,,,,,,,
HOYA,MP-NBFD130,Pref,1.8061,40.73064,Schott,3.17E+00,-1.50E-02,2.91E-02,1.20E-03,-5.36E-05,5.27E-06,,1.810801,40.477,,1.8211803,,1.8011492,,1.820015697,,1.800224385,,,,,,,,,,,,,,
HOYA,M-NBFD130,Pref,1.8061,40.73064,Schott,3.17E+00,-1.50E-02,2.91E-02,1.20E-03,-5.36E-05,5.27E-06,,1.810801,40.477,,1.8211803,,1.8011492,,1.820015697,,1.800224385,,,,,,,,,,,,,,
NHG,D-ZLAF52,Stan,1.8061,40.730288,Schott,3.17E+00,-1.50E-02,2.91E-02,1.20E-03,-5.36E-05,5.27E-06,,1.810801,40.477,,1.8211805,,1.8011492,,1.820015886,,1.800224402,,,,,,,,,,,,,,
SUMITA,K-VC181(M),Stan,1.806139,41.045897,Schott,3.17E+00,-1.38E-02,2.92E-02,1.12E-03,-4.41E-05,4.63E-06,,1.810805,40.786,,1.8211079,,1.8012286,,1.819952045,,1.800311779,,,,,,,,,,,,,,
OHARA,LAH53,Obso,1.806098,40.948508,Schott,3.17E+00,-1.49E-02,2.95E-02,9.84E-04,-2.30E-05,3.80E-06,,1.810773,40.694,,1.8210950,,1.8011715,,1.819936619,,1.800250659,,,,,,,,,,,,,,
HOYA,NBFD13,Pref,1.806105,40.734353,Schott,3.17E+00,-1.42E-02,2.92E-02,1.34E-03,-9.62E-05,8.40E-06,,1.810809,40.492,,1.8211699,,1.8011459,,1.820008923,,1.800219297,,,,,,,,,,,,,,
SUMITA,K-VC89(M),Stan,1.805881,40.888056,Schott,3.17E+00,-1.37E-02,2.96E-02,1.12E-03,-5.56E-05,5.69E-06,,1.810565,40.641,,1.8208888,,1.8009443,,1.819731739,,1.800021979,,,,,,,,,,,,,,
CORNING,E03-47,Stan,1.803002,46.408629,Schott,3.17E+00,-1.45E-02,2.76E-02,4.25E-04,3.10E-05,-7.42E-07,,1.807119,46.157,,1.8161186,,1.7986321,,1.815114335,,1.79781121,,,,,,,,,,,,,,
SUMITA,K-VC100,Stan,1.804,43.600883,Schott,3.17E+00,-1.49E-02,2.82E-02,8.32E-04,-1.93E-05,2.73E-06,,1.808385,43.352,,1.8180080,,1.7993609,,1.816931819,,1.798491541,,,,,,,,,,,,,,
CDGM,H-ZLAF50D,Stan,1.804005,46.59095,Schott,3.17E+00,-1.24E-02,3.04E-02,-4.17E-04,1.43E-04,-6.20E-06,,1.808111,46.346,,1.8170770,,1.7996404,,1.816076319,,1.798819368,,,,,,,,,,,,,,
SUMITA,LASFN1,Stan,1.806005,40.712442,Schott,3.17E+00,-1.27E-02,3.03E-02,9.42E-04,-2.83E-05,4.54E-06,,1.810708,40.456,,1.8210934,,1.8010544,,1.819928052,,1.800130223,,,,,,,,,,,,,,
SUMITA,K-LASFN1,Stan,1.806108,40.73345,Schott,3.17E+00,-1.29E-02,3.07E-02,9.15E-04,-4.22E-05,5.89E-06,,1.810812,40.494,,1.8211687,,1.8011459,,1.820008259,,1.800218106,,,,,,,,,,,,,,
CDGM,D-ZLAF50,Stan,1.803373,45.526021,Schott,3.17E+00,-1.31E-02,2.84E-02,4.14E-04,2.92E-05,-3.27E-07,,1.807572,45.273,,1.8167610,,1.7989232,,1.815735188,,1.798088448,,,,,,,,,,,,,,
CDGM,H-ZLAF2A,Stan,1.802793,46.774142,Schott,3.17E+00,-1.39E-02,2.88E-02,-1.63E-05,8.62E-05,-3.37E-06,,1.806877,46.532,,1.8157903,,1.7984499,,1.814796161,,1.797632712,,,,,,,,,,,,,,
CDGM,H-ZLAF52,Stan,1.806099,40.945389,Schott,3.17E+00,-1.24E-02,3.22E-02,1.81E-04,8.91E-05,-1.92E-06,,1.810773,40.690,,1.8210975,,1.8011718,,1.819938062,,1.800250571,,,,,,,,,,,,,,
SUMITA,LASFN6,Stan,1.80236,46.723489,Schott,3.17E+00,-1.40E-02,2.77E-02,4.20E-04,1.61E-05,5.21E-07,,1.806448,46.483,,1.8153641,,1.7980147,,1.814370533,,1.797197745,,,,,,,,,,,,,,
HOYA,M-NBFD13,Obso,1.8061,40.740652,Schott,3.17E+00,-1.21E-02,3.20E-02,3.86E-04,5.37E-05,-3.54E-09,,1.810800,40.490,,1.8211715,,1.8011468,,1.820007622,,1.800221173,,,,,,,,,,,,,,
CDGM,H-ZLAF52A,Stan,1.806105,41.023451,Schott,3.17E+00,-1.15E-02,3.26E-02,9.57E-05,9.63E-05,-2.45E-06,,1.810772,40.771,,1.8210706,,1.8011846,,1.819914893,,1.800264715,,,,,,,,,,,,,,
NHG,H-ZLAF51,Stan,1.804499,39.599394,Schott,3.17E+00,-1.62E-02,2.86E-02,1.60E-03,-1.14E-04,9.92E-06,,1.809323,39.349,,1.8199932,,1.7994253,,1.818794183,,1.7984779,,,,,,,,,,,,,,
HIKARI,LASFH6,Obso,1.8061,33.267264,Schott,3.17E+00,-2.22E-02,2.63E-02,4.03E-03,-4.02E-04,2.82E-05,,1.811838,33.027,,1.8247069,,1.8001261,,1.823249839,,1.799018404,,,,,,,,,,,,,,
NIKON-HIKARI,LASFH6,Obso,1.8061,33.267264,Schott,3.17E+00,-2.22E-02,2.63E-02,4.03E-03,-4.02E-04,2.82E-05,,1.811838,33.027,,1.8247069,,1.8001261,,1.823249839,,1.799018404,,,,,,,,,,,,,,
HOYA,MP-FDS910-50,Pref,1.821654,24.039856,Schott,3.17E+00,-1.31E-02,4.72E-02,2.27E-03,-5.37E-05,2.53E-05,,1.829693,23.842,,1.8482090,,1.8134101,,1.846075057,,1.811895602,,,,,,,,,,,,,,
HOYA,MC-FDS910-50,Pref,1.821654,24.039856,Schott,3.17E+00,-1.31E-02,4.72E-02,2.27E-03,-5.37E-05,2.53E-05,,1.829693,23.842,,1.8482090,,1.8134101,,1.846075057,,1.811895602,,,,,,,,,,,,,,
SUMITA,K-LASFN2,Stan,1.805007,39.592902,Schott,3.17E+00,-1.48E-02,3.04E-02,1.09E-03,-4.21E-05,5.72E-06,,1.809835,39.348,,1.8205047,,1.7999236,,1.819306365,,1.798973932,,,,,,,,,,,,,,
NHG,H-ZLAF1,Stan,1.801652,44.248983,Schott,3.17E+00,-1.54E-02,2.61E-02,1.38E-03,-1.08E-04,7.65E-06,,1.805963,43.997,,1.8154119,,1.7970932,,1.814356269,,1.796239127,,,,,,,,,,,,,,
HOYA,M-FDS910,Pref,1.821145,24.058306,Schott,3.17E+00,-1.35E-02,4.65E-02,2.47E-03,-8.66E-05,2.73E-05,,1.829174,23.861,,1.8476636,,1.8129128,,1.845532699,,1.811400605,,,,,,,,,,,,,,
OHARA,LAH63,Obso,1.804398,39.581254,Schott,3.16E+00,-1.47E-02,3.03E-02,1.05E-03,-2.50E-05,4.43E-06,,1.809222,39.329,,1.8198995,,1.7993237,,1.818699362,,1.79837633,,,,,,,,,,,,,,
HIKARI,E-LASF013,Obso,1.804398,39.578982,Schott,3.16E+00,-1.47E-02,3.04E-02,1.03E-03,-2.54E-05,4.67E-06,,1.809223,39.327,,1.8198992,,1.7993226,,1.818699119,,1.79837492,,,,,,,,,,,,,,
NIKON-HIKARI,E-LASF013,Obso,1.804398,39.578982,Schott,3.16E+00,-1.47E-02,3.04E-02,1.03E-03,-2.54E-05,4.67E-06,,1.809223,39.327,,1.8198992,,1.7993226,,1.818699119,,1.79837492,,,,,,,,,,,,,,
HOYA,MP-TAF31-15,Pref,1.801537,45.466067,Schott,3.16E+00,-1.38E-02,2.79E-02,5.74E-04,9.82E-07,1.33E-06,,1.805733,45.223,,1.8149034,,1.7970864,,1.813880486,,1.79625086,,,,,,,,,,,,,,
HOYA,MC-TAF31-15,Pref,1.801537,45.466067,Schott,3.16E+00,-1.38E-02,2.79E-02,5.74E-04,9.82E-07,1.33E-06,,1.805733,45.223,,1.8149034,,1.7970864,,1.813880486,,1.79625086,,,,,,,,,,,,,,
HOYA,M-TAF31,Pref,1.801387,45.449725,Schott,3.16E+00,-1.40E-02,2.77E-02,6.40E-04,-6.35E-06,1.62E-06,,1.805584,45.205,,1.8147573,,1.7969366,,1.813733966,,1.7961013,,,,,,,,,,,,,,
SUMITA,LASFN2,Stan,1.805009,39.569804,Schott,3.16E+00,-1.25E-02,3.16E-02,7.58E-04,9.34E-06,2.78E-06,,1.809840,39.315,,1.8205302,,1.7999317,,1.819328664,,1.798984298,,,,,,,,,,,,,,
HOYA,NBFD14,Obso,1.801699,44.321602,Schott,3.16E+00,-1.42E-02,2.82E-02,7.44E-04,-2.36E-05,3.17E-06,,1.806003,44.083,,1.8154206,,1.7971368,,1.814369345,,1.796280838,,,,,,,,,,,,,,
HOYA,NBFD3,Stan,1.804504,39.635995,Schott,3.16E+00,-1.33E-02,3.11E-02,8.35E-04,3.00E-06,2.56E-06,,1.809324,39.386,,1.8199826,,1.7994340,,1.818785391,,1.798487759,,,,,,,,,,,,,,
HIKARI,LASF010,Obso,1.834,37.338765,Schott,3.16E+00,4.63E-02,9.62E-02,-1.81E-02,2.86E-03,-1.62E-04,,1.839287,37.079,,1.8510797,,1.8284447,,1.84974605,,1.827409644,,,,,,,,,,,,,,
NIKON-HIKARI,LASF010,Obso,1.834,37.338765,Schott,3.16E+00,4.63E-02,9.62E-02,-1.81E-02,2.86E-03,-1.62E-04,,1.839287,37.079,,1.8510797,,1.8284447,,1.84974605,,1.827409644,,,,,,,,,,,,,,
CDGM,H-ZLAF1,Stan,1.801663,44.282314,Schott,3.16E+00,-1.42E-02,2.95E-02,2.13E-04,6.59E-05,-1.66E-06,,1.805967,44.035,,1.8154041,,1.7971012,,1.814348557,,1.79624482,,,,,,,,,,,,,,
CDGM,H-ZLAF51,Stan,1.804505,39.639509,Schott,3.16E+00,-1.27E-02,3.25E-02,3.74E-04,6.46E-05,7.28E-08,,1.809322,39.388,,1.8199817,,1.7994345,,1.818783203,,1.79848734,,,,,,,,,,,,,,
CORNING,E00-46,Stan,1.800001,45.608618,Schott,3.16E+00,-1.49E-02,2.78E-02,4.66E-04,2.57E-05,-2.96E-07,,1.804174,45.365,,1.8132982,,1.7955714,,1.812279994,,1.794739153,,,,,,,,,,,,,,
RPO,TAF3_MOLD,Stan,1.7998,46.24814,Schott,3.16E+00,-1.41E-02,2.88E-02,3.35E-05,8.02E-05,-2.89E-06,,1.803914,46.007,,1.8128996,,1.7954258,,1.811896997,,1.794603066,,,,,,,,,,,,,,
RPO,H-ZLAF50B_MOLD,Stan,1.7987,46.268881,Schott,3.16E+00,-1.53E-02,2.66E-02,7.06E-04,-1.54E-05,1.95E-06,,1.802809,46.026,,1.8117796,,1.7943369,,1.810779339,,1.793516923,,,,,,,,,,,,,,
SUMITA,SFLD20,Stan,1.817864,23.670723,Schott,3.16E+00,-1.51E-02,4.26E-02,4.07E-03,-3.22E-04,3.89E-05,,1.826000,23.484,,1.8447005,,1.8095269,,1.842549688,,1.807997332,,,,,,,,,,,,,,
RPO,H-ZLAF52_MOLD,Stan,1.801298,40.704676,Schott,3.16E+00,-1.48E-02,2.95E-02,9.81E-04,-2.29E-05,3.80E-06,,1.805973,40.453,,1.8162950,,1.7963715,,1.815136619,,1.795450659,,,,,,,,,,,,,,
RPO,K-VC89_MOLD,Stan,1.804597,40.712764,Schott,3.16E+00,-8.57E-03,3.66E-02,-8.80E-04,2.07E-04,-7.02E-06,,1.809293,40.485,,1.8196200,,1.7996299,,1.818462411,,1.798699325,,,,,,,,,,,,,,
HIKARI,LASF02,Obso,1.79952,42.242359,Schott,3.16E+00,-1.73E-02,2.73E-02,1.20E-03,-6.26E-05,5.66E-06,,1.804017,41.997,,1.8139111,,1.7947664,,1.812802828,,1.793875551,,,,,,,,,,,,,,
NIKON-HIKARI,LASF02,Obso,1.79952,42.242359,Schott,3.16E+00,-1.73E-02,2.73E-02,1.20E-03,-6.26E-05,5.66E-06,,1.804017,41.997,,1.8139111,,1.7947664,,1.812802828,,1.793875551,,,,,,,,,,,,,,
HIKARI,E-LASF02,Obso,1.79952,42.242361,Schott,3.16E+00,-1.73E-02,2.73E-02,1.20E-03,-6.26E-05,5.66E-06,,1.804017,41.997,,1.8139111,,1.7947664,,1.812802799,,1.793875523,,,,,,,,,,,,,,
NIKON-HIKARI,E-LASF02,Obso,1.79952,42.242361,Schott,3.16E+00,-1.73E-02,2.73E-02,1.20E-03,-6.26E-05,5.66E-06,,1.804017,41.997,,1.8139111,,1.7947664,,1.812802799,,1.793875523,,,,,,,,,,,,,,
NHG,H-LAF54,Stan,1.799497,42.320071,Schott,3.15E+00,-1.49E-02,2.74E-02,1.30E-03,-8.39E-05,6.67E-06,,1.803988,42.066,,1.8138712,,1.7947587,,1.812764501,,1.793872523,,,,,,,,,,,,,,
SUMITA,K-VC100(M),Stan,1.799158,43.511213,Schott,3.15E+00,-1.48E-02,2.80E-02,7.94E-04,-1.08E-05,2.17E-06,,1.803525,43.260,,1.8131148,,1.7945403,,1.812041943,,1.793674931,,,,,,,,,,,,,,
HOYA,NBFD15-W,Pref,1.806099,33.269404,Schott,3.15E+00,-1.33E-02,3.41E-02,1.85E-03,-1.08E-04,1.30E-05,,1.811837,33.029,,1.8247027,,1.8001235,,1.82324547,,1.799015609,,,,,,,,,,,,,,
HOYA,NBFD15,Stan,1.806099,33.269404,Schott,3.15E+00,-1.33E-02,3.41E-02,1.85E-03,-1.08E-04,1.30E-05,,1.811837,33.029,,1.8247027,,1.8001235,,1.82324547,,1.799015609,,,,,,,,,,,,,,
OHARA,LAH52,Obso,1.799516,42.241337,Schott,3.15E+00,-1.56E-02,2.87E-02,8.09E-04,-1.02E-05,2.96E-06,,1.804013,41.995,,1.8139069,,1.7947617,,1.812798459,,1.793870828,,,,,,,,,,,,,,
NHG,H-ZLAF56,Stan,1.806095,33.25428,Schott,3.15E+00,-1.28E-02,3.51E-02,1.46E-03,-4.44E-05,1.01E-05,,1.811832,33.006,,1.8247220,,1.8001254,,1.823259528,,1.799018766,,,,,,,,,,,,,,
HOYA,NBFD12,Spec,1.799503,42.340123,Schott,3.15E+00,-1.31E-02,2.95E-02,6.76E-04,3.67E-06,1.82E-06,,1.803992,42.091,,1.8138638,,1.7947624,,1.812758652,,1.793875492,,,,,,,,,,,,,,
SUMITA,K-LASFN3,Stan,1.799499,42.294946,Schott,3.15E+00,-1.25E-02,2.99E-02,5.07E-04,3.63E-05,-2.50E-08,,1.803991,42.035,,1.8138891,,1.7947621,,1.812779632,,1.793876378,,,,,,,,,,,,,,
SUMITA,LASFN3,Stan,1.7995,42.284221,Schott,3.15E+00,-1.19E-02,3.01E-02,5.38E-04,1.98E-05,1.47E-06,,1.803994,42.027,,1.8138898,,1.7947594,,1.812780979,,1.79387291,,,,,,,,,,,,,,
SUMITA,K-VC179,Stan,1.798899,41.849918,Schott,3.15E+00,-1.38E-02,2.92E-02,8.07E-04,-6.17E-06,2.39E-06,,1.803435,41.597,,1.8134282,,1.7941133,,1.812308239,,1.793218325,,,,,,,,,,,,,,
HIKARI,E-LAFH2,Obso,1.80384,33.889217,Schott,3.15E+00,-1.48E-02,3.35E-02,1.60E-03,-7.06E-05,1.16E-05,,1.809453,33.639,,1.8220526,,1.7979895,,1.820623484,,1.796903445,,,,,,,,,,,,,,
NIKON-HIKARI,E-LAFH2,Obso,1.80384,33.889217,Schott,3.15E+00,-1.48E-02,3.35E-02,1.60E-03,-7.06E-05,1.16E-05,,1.809453,33.639,,1.8220526,,1.7979895,,1.820623484,,1.796903445,,,,,,,,,,,,,,
CDGM,H-ZLAF56B,Pref,1.806105,33.286897,Schott,3.15E+00,-1.12E-02,3.75E-02,7.87E-04,2.97E-05,7.45E-06,,1.811835,33.045,,1.8246976,,1.8001301,,1.823238368,,1.799021074,,,,,,,,,,,,,,
CDGM,H-LAF54,Stan,1.799519,42.253294,Schott,3.14E+00,-1.01E-02,3.43E-02,-8.33E-04,2.17E-04,-8.70E-06,,1.804013,42.005,,1.8139059,,1.7947650,,1.812796264,,1.793873921,,,,,,,,,,,,,,
HIKARI,E-LASF017,Obso,1.794997,45.287974,Schott,3.14E+00,-1.57E-02,2.64E-02,8.79E-04,-3.52E-05,3.34E-06,,1.799173,45.040,,1.8083129,,1.7905691,,1.807292358,,1.789737819,,,,,,,,,,,,,,
NIKON-HIKARI,E-LASF017,Obso,1.794997,45.287974,Schott,3.14E+00,-1.57E-02,2.64E-02,8.79E-04,-3.52E-05,3.34E-06,,1.799173,45.040,,1.8083129,,1.7905691,,1.807292358,,1.789737819,,,,,,,,,,,,,,
OHARA,S-LAH67,Obso,1.794997,45.293967,Schott,3.14E+00,-1.55E-02,2.66E-02,7.78E-04,-1.95E-05,2.47E-06,,1.799172,45.045,,1.8083112,,1.7905697,,1.807290576,,1.789738355,,,,,,,,,,,,,,
OHARA,LAH67,Obso,1.794997,45.293967,Schott,3.14E+00,-1.55E-02,2.66E-02,7.78E-04,-1.95E-05,2.47E-06,,1.799172,45.045,,1.8083112,,1.7905697,,1.807290576,,1.789738355,,,,,,,,,,,,,,
OHARA,LAM66,Obso,1.800999,34.965762,Schott,3.14E+00,-1.56E-02,3.19E-02,1.72E-03,-9.70E-05,1.17E-05,,1.806425,34.718,,1.8185593,,1.7953313,,1.817186316,,1.794277838,,,,,,,,,,,,,,
SUMITA,LASFN19,Stan,1.794998,45.192631,Schott,3.14E+00,-1.42E-02,2.64E-02,1.00E-03,-5.93E-05,4.59E-06,,1.799185,44.942,,1.8083464,,1.7905638,,1.807324036,,1.789732438,,,,,,,,,,,,,,
HOYA,NBFD2,Obso,1.797199,41.143795,Schott,3.14E+00,-1.36E-02,2.95E-02,8.18E-04,-7.73E-07,2.13E-06,,1.801802,40.888,,1.8119594,,1.7923498,,1.810819967,,1.791443732,,,,,,,,,,,,,,
HIKARI,E-LAF016,Obso,1.800999,34.963582,Schott,3.14E+00,-1.48E-02,3.34E-02,1.25E-03,-3.49E-05,8.76E-06,,1.806424,34.718,,1.8185548,,1.7953271,,1.817181973,,1.794272065,,,,,,,,,,,,,,
NIKON-HIKARI,E-LAF016,Obso,1.800999,34.963582,Schott,3.14E+00,-1.48E-02,3.34E-02,1.25E-03,-3.49E-05,8.76E-06,,1.806424,34.718,,1.8185548,,1.7953271,,1.817181973,,1.794272065,,,,,,,,,,,,,,
HOYA,TAF2,Spec,1.794497,45.386415,Schott,3.14E+00,-1.44E-02,2.65E-02,9.56E-04,-5.94E-05,4.70E-06,,1.798664,45.145,,1.8077678,,1.7900769,,1.806752823,,1.789247379,,,,,,,,,,,,,,
CORNING,D96-43,Stan,1.796195,43.217783,Schott,3.14E+00,-1.31E-02,2.94E-02,3.90E-04,4.93E-05,-1.01E-06,,1.800573,42.962,,1.8102021,,1.7915674,,1.809123963,,1.790700821,,,,,,,,,,,,,,
NHG,H-ZLAF66,Stan,1.800993,34.945149,Schott,3.14E+00,-1.30E-02,3.36E-02,1.29E-03,-3.87E-05,8.23E-06,,1.806423,34.697,,1.8185647,,1.7953228,,1.817191392,,1.794269574,,,,,,,,,,,,,,
CDGM,H-ZLAF66GT,Stan,1.800999,34.972131,Schott,3.14E+00,-1.05E-02,3.66E-02,3.99E-04,7.66E-05,3.24E-06,,1.806423,34.724,,1.8185547,,1.7953308,,1.81718127,,1.794276948,,,,,,,,,,,,,,
CDGM,H-ZLAF66,Pref,1.800999,34.972131,Schott,3.14E+00,-1.05E-02,3.66E-02,3.99E-04,7.66E-05,3.24E-06,,1.806423,34.724,,1.8185547,,1.7953308,,1.81718127,,1.794276948,,,,,,,,,,,,,,
SUMITA,K-VC179(M),Stan,1.794407,41.846109,Schott,3.13E+00,-1.38E-02,2.88E-02,8.20E-04,-5.38E-06,2.23E-06,,1.798917,41.589,,1.8088604,,1.7896507,,1.807745726,,1.788761417,,,,,,,,,,,,,,
NHG,ZLAF58,Stan,1.803362,31.444802,Schott,3.13E+00,-9.85E-03,3.86E-02,9.91E-04,4.47E-05,5.23E-06,,1.809405,31.208,,1.8230244,,1.7970886,,1.821476954,,1.795928207,,,,,,,,,,,,,,
RPO,H-ZLAF56_MOLD,Stan,1.799999,33.017644,Schott,3.13E+00,-1.32E-02,3.40E-02,1.84E-03,-1.08E-04,1.29E-05,,1.805737,32.781,,1.8186027,,1.7940235,,1.817145469,,1.792915608,,,,,,,,,,,,,,
NHG,ZF7,Obso,1.806272,25.371145,Schott,3.13E+00,-1.46E-02,3.82E-02,4.07E-03,-3.30E-04,3.22E-05,,1.813770,25.175,,1.8308934,,1.7985686,,1.828933649,,1.797154,,,,,,,,,,,,,,
HIKARI,SF11,Obso,1.784721,25.833679,Schott,3.13E+00,-6.37E-02,-9.89E-04,1.36E-02,-1.59E-03,9.65E-05,,1.791878,25.633,,1.8082529,,1.7773596,,1.806377574,,1.776001139,,,,,,,,,,,,,,
NIKON-HIKARI,SF11,Obso,1.784721,25.833679,Schott,3.13E+00,-6.37E-02,-9.89E-04,1.36E-02,-1.59E-03,9.65E-05,,1.791878,25.633,,1.8082529,,1.7773596,,1.806377574,,1.776001139,,,,,,,,,,,,,,
CDGM,H-ZF71,Stan,1.808108,22.690566,Schott,3.12E+00,-1.84E-02,3.95E-02,5.51E-03,-5.78E-04,6.11E-05,,1.816481,22.507,,1.8358194,,1.7995420,,1.833586816,,1.797971909,,,,,,,,,,,,,,
SUMITA,K-LASFN16,Stan,1.788301,47.415991,Schott,3.12E+00,-1.50E-02,2.48E-02,9.63E-04,-6.46E-05,4.62E-06,,1.792260,47.170,,1.8008893,,1.7840936,,1.799928364,,1.783302899,,,,,,,,,,,,,,
SUMITA,SFLD6,Stan,1.805185,25.395361,Schott,3.12E+00,-1.52E-02,3.95E-02,3.45E-03,-2.41E-04,2.95E-05,,1.812657,25.192,,1.8297680,,1.7975090,,1.827804865,,1.796098308,,,,,,,,,,,,,,
NHG,H-LAF10A,Stan,1.787993,47.469992,Schott,3.12E+00,-1.57E-02,2.45E-02,1.02E-03,-7.05E-05,4.59E-06,,1.791947,47.232,,1.8005556,,1.7837883,,1.799597639,,1.782997572,,,,,,,,,,,,,,
SUMITA,LASFN16,Stan,1.788302,47.415394,Schott,3.12E+00,-1.47E-02,2.51E-02,8.81E-04,-5.48E-05,4.18E-06,,1.792261,47.171,,1.8008897,,1.7840941,,1.799928873,,1.783303172,,,,,,,,,,,,,,
OHARA,LAH64,Obso,1.788001,47.385275,Schott,3.12E+00,-1.52E-02,2.58E-02,5.51E-04,6.07E-06,4.89E-07,,1.791959,47.138,,1.8005947,,1.7837937,,1.79963215,,1.783002224,,,,,,,,,,,,,,
OHARA,YGH52,Obso,1.7865,50.001717,Schott,3.12E+00,-1.56E-02,2.38E-02,7.26E-04,-3.06E-05,2.09E-06,,1.790247,49.756,,1.7983887,,1.7825062,,1.797483567,,1.781753873,,,,,,,,,,,,,,
OHARA,S-YGH52,Spec,1.7865,50.001717,Schott,3.12E+00,-1.56E-02,2.38E-02,7.26E-04,-3.06E-05,2.09E-06,,1.790247,49.756,,1.7983887,,1.7825062,,1.797483567,,1.781753873,,,,,,,,,,,,,,
CDGM,ZF7,Stan,1.806277,25.380144,Schott,3.12E+00,-1.06E-02,4.22E-02,2.89E-03,-1.65E-04,2.33E-05,,1.813773,25.184,,1.8308871,,1.7985743,,1.828928074,,1.797159469,,,,,,,,,,,,,,
HIKARI,E-LASF014,Obso,1.788001,47.378774,Schott,3.12E+00,-1.48E-02,2.60E-02,5.08E-04,5.71E-06,8.82E-07,,1.791960,47.134,,1.8005936,,1.7837911,,1.799631362,,1.782999161,,,,,,,,,,,,,,
NIKON-HIKARI,E-LASF014,Obso,1.788001,47.378774,Schott,3.12E+00,-1.48E-02,2.60E-02,5.08E-04,5.71E-06,8.82E-07,,1.791960,47.134,,1.8005936,,1.7837911,,1.799631362,,1.782999161,,,,,,,,,,,,,,
NHG,H-ZLAF57,Stan,1.800006,29.832716,Schott,3.12E+00,-1.39E-02,3.73E-02,1.94E-03,-9.80E-05,1.65E-05,,1.806343,29.610,,1.8206658,,1.7934334,,1.819034505,,1.792217647,,,,,,,,,,,,,,
HOYA,FD6,Obso,1.805184,25.465194,Schott,3.12E+00,-1.19E-02,4.01E-02,3.50E-03,-2.58E-04,2.84E-05,,1.812646,25.268,,1.8296790,,1.7975179,,1.827729809,,1.796110234,,,,,,,,,,,,,,
LZOS,LZ_TF10,Stan,1.806276,25.353304,Schott,3.12E+00,-9.59E-03,4.17E-02,3.29E-03,-2.51E-04,2.92E-05,,1.813782,25.160,,1.8309046,,1.7985604,,1.828945902,,1.797143729,,,,,,,,,,,,,,
HOYA,TAF4,Spec,1.787997,47.493785,Schott,3.12E+00,-1.41E-02,2.65E-02,4.04E-04,1.43E-05,3.16E-07,,1.791948,47.258,,1.8005497,,1.7837918,,1.799592212,,1.783000369,,,,,,,,,,,,,,
NHG,H-LAF10L,Obso,1.787997,47.493785,Schott,3.12E+00,-1.41E-02,2.65E-02,4.04E-04,1.43E-05,3.16E-07,,1.791948,47.258,,1.8005497,,1.7837918,,1.799592212,,1.783000369,,,,,,,,,,,,,,
NHG,H-LAF10,Obso,1.787997,47.493785,Schott,3.12E+00,-1.41E-02,2.65E-02,4.04E-04,1.43E-05,3.16E-07,,1.791948,47.258,,1.8005497,,1.7837918,,1.799592212,,1.783000369,,,,,,,,,,,,,,
CORNING,D88-47,Stan,1.788001,47.412327,Schott,3.12E+00,-1.46E-02,2.72E-02,1.31E-04,6.11E-05,-2.26E-06,,1.791957,47.176,,1.8005765,,1.7837891,,1.799616153,,1.782995713,,,,,,,,,,,,,,
OHARA,PBH6W,Obso,1.805177,25.435012,Schott,3.12E+00,-1.13E-02,4.05E-02,3.39E-03,-2.42E-04,2.74E-05,,1.812647,25.238,,1.8297015,,1.7975022,,1.827749941,,1.796093134,Transmittance,,,,,,,,,,,,,
OHARA,PBH6,Obso,1.805177,25.435012,Schott,3.12E+00,-1.13E-02,4.05E-02,3.39E-03,-2.42E-04,2.74E-05,,1.812647,25.238,,1.8297015,,1.7975022,,1.827749941,,1.796093134,,,,,,,,,,,,,,
CDGM,H-LAF10LA,Pref,1.787998,47.516598,Schott,3.12E+00,-1.38E-02,2.72E-02,1.41E-04,5.42E-05,-1.61E-06,,1.791945,47.276,,1.8005477,,1.7837962,,1.799589165,,1.783005274,,,,,,,,,,,,,,
OHARA,TIH6,Obso,1.805181,25.432057,Schott,3.12E+00,-1.28E-02,4.24E-02,2.55E-03,-1.19E-04,2.34E-05,,1.812641,25.229,,1.8297233,,1.7975121,,1.827762756,,1.796102126,,,,,,,,,,,,,,
SUMITA,SF6W,Stan,1.80518,25.455541,Schott,3.12E+00,-1.10E-02,4.11E-02,3.24E-03,-2.27E-04,2.69E-05,,1.812645,25.260,,1.8296785,,1.7975074,,1.827729564,,1.796098162,,,,,,,,,,,,,,
SUMITA,SF6,Stan,1.80518,25.455541,Schott,3.12E+00,-1.10E-02,4.11E-02,3.24E-03,-2.27E-04,2.69E-05,,1.812645,25.260,,1.8296785,,1.7975074,,1.827729564,,1.796098162,,,,,,,,,,,,,,
CDGM,H-ZF7LAGT,Pref,1.805189,25.47729,Schott,3.12E+00,-1.21E-02,4.28E-02,2.50E-03,-1.17E-04,2.28E-05,,1.812639,25.277,,1.8296760,,1.7975269,,1.827722527,,1.796117766,,,,,,,,,,,,,,
CDGM,H-ZF7LA,Pref,1.805189,25.47729,Schott,3.12E+00,-1.21E-02,4.28E-02,2.50E-03,-1.17E-04,2.28E-05,,1.812639,25.277,,1.8296760,,1.7975269,,1.827722527,,1.796117766,,,,,,,,,,,,,,
HOYA,FD225,Pref,1.808089,22.764341,Schott,3.12E+00,-1.58E-02,4.44E-02,3.58E-03,-2.39E-04,3.88E-05,,1.816431,22.578,,1.8357165,,1.7995552,,1.833489033,,1.797990383,,,,,,,,,,,,,,
NHG,H-ZF7L,Stan,1.805179,25.448202,Schott,3.12E+00,-1.24E-02,4.33E-02,2.26E-03,-7.69E-05,2.11E-05,,1.812634,25.246,,1.8297019,,1.7975127,,1.827743008,,1.79610252,,,,,,,,,,,,,,
SUMITA,SFLD60,Stan,1.806442,24.394084,Schott,3.12E+00,-1.22E-02,4.34E-02,3.04E-03,-1.76E-04,2.62E-05,,1.814236,24.208,,1.8320727,,1.7984380,,1.830027338,,1.796967817,,,,,,,,,,,,,,
CORNING,E05-25,Stan,1.805093,25.506125,Schott,3.12E+00,-1.05E-02,4.20E-02,2.95E-03,-1.97E-04,2.63E-05,,1.812541,25.311,,1.8295352,,1.7974328,,1.827590275,,1.796025005,,,,,,,,,,,,,,
HIKARI,E-SF6,Obso,1.805181,25.430397,Schott,3.12E+00,-1.19E-02,4.44E-02,1.81E-03,4.70E-06,1.62E-05,,1.812638,25.224,,1.8297322,,1.7975159,,1.827768905,,1.796106188,,,,,,,,,,,,,,
NIKON-HIKARI,E-SF6,Obso,1.805181,25.430397,Schott,3.12E+00,-1.19E-02,4.44E-02,1.81E-03,4.70E-06,1.62E-05,,1.812638,25.224,,1.8297322,,1.7975159,,1.827768905,,1.796106188,,,,,,,,,,,,,,
SUMITA,K-SFLD6,Stan,1.805189,25.404945,Schott,3.12E+00,-1.21E-02,4.47E-02,1.66E-03,4.20E-05,1.29E-05,,1.812654,25.201,,1.8297617,,1.7975145,,1.827797576,,1.796102828,,,,,,,,,,,,,,
CDGM,ZF7LGT,Stan,1.80519,25.471232,Schott,3.12E+00,-9.78E-03,4.32E-02,2.52E-03,-1.17E-04,2.08E-05,,1.812648,25.276,,1.8296719,,1.7975203,,1.827723362,,1.796111076,,,,,,,,,,,,,,
CDGM,ZF7L,Stan,1.80519,25.471232,Schott,3.12E+00,-9.78E-03,4.32E-02,2.52E-03,-1.17E-04,2.08E-05,,1.812648,25.276,,1.8296719,,1.7975203,,1.827723362,,1.796111076,,,,,,,,,,,,,,
HOYA,FD60-W,Pref,1.805181,25.45643,Schott,3.12E+00,-1.16E-02,4.49E-02,1.66E-03,2.57E-05,1.48E-05,,1.812632,25.252,,1.8296993,,1.7975189,,1.827739697,,1.79610937,,,,,,,,,,,,,,
HOYA,FD60,Stan,1.805181,25.45643,Schott,3.12E+00,-1.16E-02,4.49E-02,1.66E-03,2.57E-05,1.48E-05,,1.812632,25.252,,1.8296993,,1.7975189,,1.827739697,,1.79610937,,,,,,,,,,,,,,
NHG,ZF7L,Stan,1.805187,25.457996,Schott,3.12E+00,-9.59E-03,4.35E-02,2.45E-03,-1.15E-04,2.13E-05,,1.812649,25.263,,1.8296814,,1.7975133,,1.82773156,,1.796102921,,,,,,,,,,,,,,
HOYA,NBFD1,Obso,1.789004,42.757634,Schott,3.12E+00,-1.32E-02,2.86E-02,6.82E-04,-7.25E-06,2.74E-06,,1.793391,42.511,,1.8030288,,1.7843658,,1.801950403,,1.783497173,,,,,,,,,,,,,,
NHG,H-LAF52,Stan,1.785894,44.152788,Schott,3.11E+00,-1.43E-02,2.59E-02,1.17E-03,-7.48E-05,5.54E-06,,1.790128,43.895,,1.7994194,,1.7814191,,1.798380883,,1.780581178,,,,,,,,,,,,,,
OHARA,LAH51,Obso,1.785896,44.186159,Schott,3.11E+00,-1.45E-02,2.65E-02,9.19E-04,-3.40E-05,3.33E-06,,1.790125,43.927,,1.7994116,,1.7814244,,1.798372952,,1.780586643,,,,,,,,,,,,,,
CDGM,H-LAF52,Stan,1.785901,44.206711,Schott,3.11E+00,-1.36E-02,2.79E-02,4.60E-04,3.21E-05,-2.81E-07,,1.790128,43.952,,1.7994046,,1.7814274,,1.798366944,,1.780588805,,,,,,,,,,,,,,
HIKARI,E-LASF01,Obso,1.7859,44.174088,Schott,3.11E+00,-1.30E-02,3.00E-02,-2.79E-04,1.48E-04,-6.92E-06,,1.790128,43.924,,1.7994082,,1.7814197,,1.798369764,,1.780578508,,,,,,,,,,,,,,
NIKON-HIKARI,E-LASF01,Obso,1.7859,44.174088,Schott,3.11E+00,-1.30E-02,3.00E-02,-2.79E-04,1.48E-04,-6.92E-06,,1.790128,43.924,,1.7994082,,1.7814197,,1.798369764,,1.780578508,,,,,,,,,,,,,,
HIKARI,LASF01,Obso,1.7859,44.174079,Schott,3.11E+00,-1.30E-02,3.00E-02,-2.79E-04,1.48E-04,-6.92E-06,,1.790128,43.924,,1.7994082,,1.7814196,,1.798369696,,1.780578438,,,,,,,,,,,,,,
NIKON-HIKARI,LASF01,Obso,1.7859,44.174079,Schott,3.11E+00,-1.30E-02,3.00E-02,-2.79E-04,1.48E-04,-6.92E-06,,1.790128,43.924,,1.7994082,,1.7814196,,1.798369696,,1.780578438,,,,,,,,,,,,,,
SUMITA,K-LASFN4,Stan,1.784991,43.65432,Schott,3.10E+00,-1.33E-02,2.75E-02,7.55E-04,-1.66E-05,2.78E-06,,1.789267,43.400,,1.7986557,,1.7804700,,1.797605567,,1.779623307,,,,,,,,,,,,,,
SUMITA,LASFN4,Stan,1.784999,43.676545,Schott,3.10E+00,-1.15E-02,2.91E-02,3.20E-04,3.59E-05,5.08E-07,,1.789273,43.424,,1.7986541,,1.7804783,,1.797604682,,1.779631385,,,,,,,,,,,,,,
HOYA,NBFD11,Stan,1.785897,43.934383,Schott,3.10E+00,-1.00E-02,3.26E-02,-8.10E-04,1.94E-04,-8.03E-06,,1.790151,43.702,,1.7994617,,1.7813811,,1.798420967,,1.780532717,,,,,,,,,,,,,,
HIKARI,E-LAF9,Obso,1.79504,28.542951,Schott,3.10E+00,-1.37E-02,3.78E-02,2.08E-03,-9.16E-05,1.80E-05,,1.801612,28.314,,1.8165635,,1.7882517,,1.814853809,,1.786999151,,,,,,,,,,,,,,
NIKON-HIKARI,E-LAF9,Obso,1.79504,28.542951,Schott,3.10E+00,-1.37E-02,3.78E-02,2.08E-03,-9.16E-05,1.80E-05,,1.801612,28.314,,1.8165635,,1.7882517,,1.814853809,,1.786999151,,,,,,,,,,,,,,
SUMITA,SFLD66,Stan,1.799247,24.624181,Schott,3.10E+00,-1.37E-02,4.15E-02,3.18E-03,-2.10E-04,3.01E-05,,1.806893,24.429,,1.8244272,,1.7913969,,1.822413084,,1.789954682,,,,,,,,,,,,,,
HIKARI,LAF9,Obso,1.79504,28.565137,Schott,3.10E+00,-1.11E-02,3.88E-02,1.95E-03,-6.84E-05,1.33E-05,,1.801618,28.350,,1.8165143,,1.7882389,,1.814817358,,1.786984339,,,,,,,,,,,,,,
NIKON-HIKARI,LAF9,Obso,1.79504,28.565137,Schott,3.10E+00,-1.11E-02,3.88E-02,1.95E-03,-6.84E-05,1.33E-05,,1.801618,28.350,,1.8165143,,1.7882389,,1.814817358,,1.786984339,,,,,,,,,,,,,,
SUMITA,K-SFLD66,Stan,1.79925,24.627112,Schott,3.10E+00,-1.23E-02,4.37E-02,2.45E-03,-9.92E-05,2.37E-05,,1.806894,24.432,,1.8244252,,1.7913991,,1.822410871,,1.789956223,,,,,,,,,,,,,,
HOYA,NBFD7,Obso,1.782999,36.06621,Schott,3.09E+00,-1.74E-02,2.71E-02,2.44E-03,-2.06E-04,1.67E-05,,1.788142,35.804,,1.7996406,,1.7776281,,1.798340388,,1.776629981,,,,,,,,,,,,,,
NHG,H-LAK77,Stan,1.775355,50.326099,Schott,3.08E+00,-1.44E-02,2.51E-02,1.09E-04,5.46E-05,-2.38E-06,,1.779025,50.087,,1.7869909,,1.7714375,,1.78610518,,1.770698322,,,,,,,,,,,,,,
HIKARI,SF6,Obso,1.805182,25.443058,Schott,3.08E+00,1.53E-02,6.35E-02,-2.96E-03,6.03E-04,-1.59E-05,,1.812651,25.248,,1.8296857,,1.7974986,,1.827735534,,1.79608854,,,,,,,,,,,,,,
NIKON-HIKARI,SF6,Obso,1.805182,25.443058,Schott,3.08E+00,1.53E-02,6.35E-02,-2.96E-03,6.03E-04,-1.59E-05,,1.812651,25.248,,1.8296857,,1.7974986,,1.827735534,,1.79608854,,,,,,,,,,,,,,
HOYA,FD11,Obso,1.784715,25.704276,Schott,3.08E+00,-2.35E-02,1.95E-02,9.65E-03,-1.24E-03,8.78E-05,,1.791926,25.495,,1.8083948,,1.7773325,,1.80651061,,1.775981469,,,,,,,,,,,,,,
CDGM,H-LAF7,Stan,1.781796,37.094648,Schott,3.08E+00,-1.21E-02,3.13E-02,9.86E-04,-1.34E-05,5.50E-06,,1.786793,36.837,,1.7979238,,1.7765651,,1.796667751,,1.775591683,,,,,,,,,,,,,,
NHG,H-LAF7,Stan,1.781796,37.094648,Schott,3.08E+00,-1.21E-02,3.13E-02,9.86E-04,-1.34E-05,5.50E-06,,1.786793,36.837,,1.7979238,,1.7765651,,1.796667751,,1.775591683,,,,,,,,,,,,,,
SUMITA,LASKN3,Stan,1.773998,50.492838,Schott,3.08E+00,-1.49E-02,2.34E-02,6.65E-04,-3.53E-05,2.63E-06,,1.777651,50.258,,1.7855712,,1.7700981,,1.784691866,,1.769362767,,,,,,,,,,,,,,
CDGM,D-LAF50,Stan,1.774002,49.604291,Schott,3.07E+00,-1.16E-02,2.54E-02,2.21E-04,3.70E-05,-1.22E-06,,1.777718,49.337,,1.7858162,,1.7700528,,1.784914388,,1.769310614,,,,,,,,,,,,,,
NHG,H-LAF50,Stan,1.772494,49.578677,Schott,3.07E+00,-1.51E-02,2.31E-02,8.39E-04,-5.02E-05,3.23E-06,,1.776206,49.333,,1.7842747,,1.7685406,,1.783377665,,1.767796247,,,,,,,,,,,,,,
HOYA,TAF1,Pref,1.7725,49.624284,Schott,3.07E+00,-1.55E-02,2.36E-02,6.63E-04,-2.84E-05,2.21E-06,,1.776209,49.391,,1.7842583,,1.7685428,,1.783363921,,1.767796706,,,,,,,,,,,,,,
NHG,H-LAF50A,Obso,1.772499,49.60134,Schott,3.07E+00,-1.50E-02,2.39E-02,5.57E-04,-1.01E-05,1.19E-06,,1.776209,49.361,,1.7842687,,1.7685436,,1.783372516,,1.767798118,,,,,,,,,,,,,,
OHARA,LAH66,Obso,1.772499,49.60134,Schott,3.07E+00,-1.50E-02,2.39E-02,5.57E-04,-1.01E-05,1.19E-06,,1.776209,49.361,,1.7842687,,1.7685436,,1.783372516,,1.767798118,,,,,,,,,,,,,,
SUMITA,K-LASFN7,Stan,1.772493,49.58956,Schott,3.07E+00,-1.48E-02,2.41E-02,5.00E-04,1.29E-06,5.23E-07,,1.776203,49.343,,1.7842701,,1.7685395,,1.783372616,,1.767794644,,,,,,,,,,,,,,
NHG,D-LAF774,Obso,,,Schott,3.07E+00,-1.37E-02,2.53E-02,6.12E-04,-1.15E-05,1.54E-06,,1.777672,46.919,,1.7861924,,1.7696176,,1.785243124,,1.768838049,,,,,,,,,,,,,,
HOYA,MP-TAF401,Pref,1.773766,47.167015,Schott,3.07E+00,-1.37E-02,2.53E-02,6.12E-04,-1.15E-05,1.54E-06,,1.777672,46.919,,1.7861924,,1.7696176,,1.785243095,,1.768838019,,,,,,,,,,,,,,
HOYA,MC-TAF401,Pref,1.773766,47.167015,Schott,3.07E+00,-1.37E-02,2.53E-02,6.12E-04,-1.15E-05,1.54E-06,,1.777672,46.919,,1.7861924,,1.7696176,,1.785243095,,1.768838019,,,,,,,,,,,,,,
HOYA,M-TAF401,Pref,1.773766,47.167015,Schott,3.07E+00,-1.37E-02,2.53E-02,6.12E-04,-1.15E-05,1.54E-06,,1.777672,46.919,,1.7861924,,1.7696176,,1.785243095,,1.768838019,,,,,,,,,,,,,,
HIKARI,E-LASF016,Obso,1.772499,49.60759,Schott,3.07E+00,-1.47E-02,2.44E-02,3.98E-04,1.23E-05,1.24E-07,,1.776208,49.366,,1.7842678,,1.7685443,,1.783371243,,1.767798808,,,,,,,,,,,,,,
NIKON-HIKARI,E-LASF016,Obso,1.772499,49.60759,Schott,3.07E+00,-1.47E-02,2.44E-02,3.98E-04,1.23E-05,1.24E-07,,1.776208,49.366,,1.7842678,,1.7685443,,1.783371243,,1.767798808,,,,,,,,,,,,,,
HIKARI,SFS3,Obso,1.7847,26.207574,Schott,3.07E+00,-2.17E-02,2.94E-02,5.50E-03,-5.38E-04,4.13E-05,,1.791767,26.003,,1.8078819,,1.7774332,,1.806039575,,1.776097319,,,,,,,,,,,,,,
NIKON-HIKARI,SFS3,Obso,1.7847,26.207574,Schott,3.07E+00,-2.17E-02,2.94E-02,5.50E-03,-5.38E-04,4.13E-05,,1.791767,26.003,,1.8078819,,1.7774332,,1.806039575,,1.776097319,,,,,,,,,,,,,,
HOYA,MC-TAF1,Spec,1.772502,49.464621,Schott,3.07E+00,-1.23E-02,2.46E-02,4.74E-04,5.43E-07,6.60E-07,,1.776222,49.201,,1.7843260,,1.7685493,,1.783423956,,1.76780644,,,,,,,,,,,,,,
HOYA,M-TAF1,Spec,1.772502,49.464621,Schott,3.07E+00,-1.23E-02,2.46E-02,4.74E-04,5.43E-07,6.60E-07,,1.776222,49.201,,1.7843260,,1.7685493,,1.783423956,,1.76780644,,,,,,,,,,,,,,
HOYA,MP-TAF105,Pref,1.772502,49.502924,Schott,3.07E+00,-1.33E-02,2.53E-02,2.18E-04,3.26E-05,-8.13E-07,,1.776219,49.262,,1.7842959,,1.7685388,,1.783397592,,1.767792179,,,,,,,,,,,,,,
HOYA,MC-TAF105,Pref,1.772502,49.502924,Schott,3.07E+00,-1.33E-02,2.53E-02,2.18E-04,3.26E-05,-8.13E-07,,1.776219,49.262,,1.7842959,,1.7685388,,1.783397592,,1.767792179,,,,,,,,,,,,,,
HOYA,M-TAF105,Pref,1.772502,49.502924,Schott,3.07E+00,-1.33E-02,2.53E-02,2.18E-04,3.26E-05,-8.13E-07,,1.776219,49.262,,1.7842959,,1.7685388,,1.783397592,,1.767792179,,,,,,,,,,,,,,
CDGM,H-LAF50B,Stan,1.772501,49.613485,Schott,3.07E+00,-1.36E-02,2.58E-02,-1.66E-05,6.95E-05,-2.88E-06,,1.776209,49.376,,1.7842644,,1.7685442,,1.783368457,,1.767797827,,,,,,,,,,,,,,
SUMITA,K-LAFK50,Stan,1.771996,49.982884,Schott,3.07E+00,-1.20E-02,2.40E-02,5.62E-04,-1.05E-05,1.17E-06,,1.775675,49.706,,1.7836958,,1.7680906,,1.782802644,,1.767357188,,,,,,,,,,,,,,
SUMITA,LASFN7,Stan,1.772501,49.612655,Schott,3.07E+00,-1.26E-02,2.71E-02,-4.02E-04,1.23E-04,-5.49E-06,,1.776208,49.375,,1.7842640,,1.7685433,,1.783367458,,1.767796576,,,,,,,,,,,,,,
HOYA,FDS30,Obso,1.784701,26.102957,Schott,3.06E+00,-1.49E-02,3.40E-02,4.36E-03,-4.14E-04,3.94E-05,,1.791788,25.883,,1.8080212,,1.7774306,,1.80615859,,1.776096276,,,,,,,,,,,,,,
CDGM,ZF51,Obso,1.784701,26.075871,Schott,3.06E+00,-1.39E-02,3.30E-02,5.07E-03,-5.39E-04,4.36E-05,,1.791811,25.878,,1.8079889,,1.7773906,,1.806141994,,1.776048461,,,,,,,,,,,,,,
CDGM,ZF13,Stan,1.784724,25.754051,Schott,3.06E+00,-1.46E-02,3.28E-02,5.24E-03,-5.61E-04,4.64E-05,,1.791918,25.553,,1.8083259,,1.7773347,,1.806449405,,1.775978954,,,,,,,,,,,,,,
SUMITA,SFLD11,Stan,1.784731,25.899428,Schott,3.06E+00,-1.52E-02,3.64E-02,3.69E-03,-3.18E-04,3.43E-05,,1.791873,25.691,,1.8082093,,1.7773866,,1.806335939,,1.776036243,,,,,,,,,,,,,,
HOYA,MP-TAF101-100,Pref,1.769015,49.290038,Schott,3.06E+00,-1.36E-02,2.46E-02,4.18E-04,2.54E-06,8.00E-07,,1.772732,49.051,,1.7808075,,1.7650538,,1.779909714,,1.764307632,,,,,,,,,,,,,,
HOYA,MC-TAF101-100,Pref,1.769015,49.290038,Schott,3.06E+00,-1.36E-02,2.46E-02,4.18E-04,2.54E-06,8.00E-07,,1.772732,49.051,,1.7808075,,1.7650538,,1.779909714,,1.764307632,,,,,,,,,,,,,,
CDGM,D-LAF050,Stan,1.768419,49.290155,Schott,3.06E+00,-1.47E-02,2.36E-02,6.71E-04,-2.76E-05,2.13E-06,,1.772133,49.049,,1.7802047,,1.7644625,,1.779307191,,1.76371724,,,,,,,,,,,,,,
OHARA,TIH23,Obso,1.784696,26.29817,Schott,3.06E+00,-1.33E-02,3.82E-02,2.87E-03,-1.94E-04,2.63E-05,,1.791731,26.086,,1.8078088,,1.7774582,,1.805965655,,1.77612669,,,,,,,,,,,,,,
CORNING,D85-25,Stan,1.784752,25.799504,Schott,3.06E+00,-1.28E-02,3.67E-02,3.90E-03,-3.72E-04,3.86E-05,,1.791925,25.591,,1.8083285,,1.7773832,,1.80644751,,1.776029619,,,,,,,,,,,,,,
HIKARI,E-SFS3,Obso,1.784696,26.295354,Schott,3.06E+00,-1.32E-02,3.91E-02,2.51E-03,-1.32E-04,2.25E-05,,1.791730,26.083,,1.8078133,,1.7774585,,1.805968877,,1.776126723,,,,,,,,,,,,,,
NIKON-HIKARI,E-SFS3,Obso,1.784696,26.295354,Schott,3.06E+00,-1.32E-02,3.91E-02,2.51E-03,-1.32E-04,2.25E-05,,1.791730,26.083,,1.8078133,,1.7774585,,1.805968877,,1.776126723,,,,,,,,,,,,,,
SUMITA,K-LAFK50(M),Stan,1.768306,49.64662,Schott,3.06E+00,-1.20E-02,2.42E-02,4.82E-04,2.21E-06,4.30E-07,,1.771992,49.374,,1.7800280,,1.7643925,,1.779133152,,1.763657407,,,,,,,,,,,,,,
HIKARI,E-SF11,Obso,1.784723,25.679481,Schott,3.06E+00,-1.43E-02,3.82E-02,3.16E-03,-2.24E-04,2.90E-05,,1.791923,25.470,,1.8084158,,1.7773239,,1.806522611,,1.775963696,,,,,,,,,,,,,,
NIKON-HIKARI,E-SF11,Obso,1.784723,25.679481,Schott,3.06E+00,-1.43E-02,3.82E-02,3.16E-03,-2.24E-04,2.90E-05,,1.791923,25.470,,1.8084158,,1.7773239,,1.806522611,,1.775963696,,,,,,,,,,,,,,
NHG,D-LAF768,Obso,1.768015,49.241432,Schott,3.06E+00,-1.38E-02,2.43E-02,4.98E-04,-7.32E-06,1.24E-06,,1.771731,49.001,,1.7798050,,1.7640559,,1.778907318,,1.763310143,,,,,,,,,,,,,,
HOYA,M-TAF101,Pref,1.768015,49.241428,Schott,3.06E+00,-1.38E-02,2.43E-02,4.98E-04,-7.32E-06,1.24E-06,,1.771731,49.001,,1.7798050,,1.7640558,,1.77890729,,1.763310114,,,,,,,,,,,,,,
OHARA,PBH23W,Obso,1.784702,26.216753,Schott,3.06E+00,-1.09E-02,3.85E-02,3.02E-03,-2.13E-04,2.49E-05,,1.791767,26.013,,1.8078701,,1.7774328,,1.806028784,,1.776096953,Transmittance,,,,,,,,,,,,,
OHARA,PBH23,Obso,1.784702,26.216753,Schott,3.06E+00,-1.09E-02,3.85E-02,3.02E-03,-2.13E-04,2.49E-05,,1.791767,26.013,,1.8078701,,1.7774328,,1.806028784,,1.776096953,,,,,,,,,,,,,,
OHARA,TIH11,Obso,1.784723,25.677885,Schott,3.05E+00,-1.33E-02,3.93E-02,2.82E-03,-1.77E-04,2.65E-05,,1.791923,25.469,,1.8084150,,1.7773219,,1.806521891,,1.775961081,,,,,,,,,,,,,,
RPO,TAF1_MOLD,Stan,1.767,49.270913,Schott,3.05E+00,-1.55E-02,2.36E-02,6.61E-04,-2.83E-05,2.20E-06,,1.770709,49.041,,1.7787584,,1.7630429,,1.77786399,,1.762296756,,,,,,,,,,,,,,
CORNING,D85-26,Stan,1.784994,25.902085,Schott,3.05E+00,-1.08E-02,3.96E-02,2.92E-03,-2.14E-04,2.68E-05,,1.792146,25.704,,1.8084502,,1.7776319,,1.806584883,,1.776278139,,,,,,,,,,,,,,
HOYA,FD110,Stan,1.784719,25.720804,Schott,3.05E+00,-1.28E-02,4.06E-02,2.27E-03,-7.81E-05,1.99E-05,,1.791906,25.511,,1.8083730,,1.7773314,,1.806482497,,1.775972831,,,,,,,,,,,,,,
SUMITA,K-SFLD11,Stan,1.784735,25.911688,Schott,3.05E+00,-1.23E-02,4.15E-02,1.90E-03,-3.17E-05,1.73E-05,,1.791870,25.702,,1.8082029,,1.7773938,,1.806328253,,1.776042739,,,,,,,,,,,,,,
OHARA,PBH11W,Obso,1.784718,25.712726,Schott,3.05E+00,-1.07E-02,4.00E-02,2.74E-03,-1.68E-04,2.45E-05,,1.791915,25.508,,1.8083677,,1.7773218,,1.806482093,,1.775962889,Transmittance,,,,,,,,,,,,,
OHARA,PBH11,Obso,1.784718,25.712726,Schott,3.05E+00,-1.07E-02,4.00E-02,2.74E-03,-1.68E-04,2.45E-05,,1.791915,25.508,,1.8083677,,1.7773218,,1.806482093,,1.775962889,,,,,,,,,,,,,,
NHG,H-ZF13,Stan,1.78472,25.72922,Schott,3.05E+00,-1.22E-02,4.17E-02,1.80E-03,1.92E-05,1.23E-05,,1.791905,25.520,,1.8083669,,1.7773358,,1.806477688,,1.775977977,,,,,,,,,,,,,,
CDGM,H-ZF13GT,Stan,1.784721,25.719658,Schott,3.05E+00,-1.23E-02,4.22E-02,1.82E-03,-2.88E-05,1.89E-05,,1.791907,25.511,,1.8083696,,1.7773282,,1.806478345,,1.775967232,,,,,,,,,,,,,,
CDGM,H-ZF13,Stan,1.784721,25.719658,Schott,3.05E+00,-1.23E-02,4.22E-02,1.82E-03,-2.88E-05,1.89E-05,,1.791907,25.511,,1.8083696,,1.7773282,,1.806478345,,1.775967232,,,,,,,,,,,,,,
SUMITA,SFS3,Stan,1.784698,26.21778,Schott,3.05E+00,-9.06E-03,4.18E-02,1.87E-03,-3.31E-05,1.47E-05,,1.791759,26.012,,1.8078688,,1.7774309,,1.806025066,,1.776094546,,,,,,,,,,,,,,
SUMITA,SF11W,Stan,1.784719,25.711976,Schott,3.05E+00,-9.72E-03,4.10E-02,2.47E-03,-1.38E-04,2.42E-05,,1.791913,25.504,,1.8083792,,1.7773280,,1.806490281,,1.775970124,,,,,,,,,,,,,,
SUMITA,SF11,Stan,1.784719,25.711976,Schott,3.05E+00,-9.72E-03,4.10E-02,2.47E-03,-1.38E-04,2.42E-05,,1.791913,25.504,,1.8083792,,1.7773280,,1.806490281,,1.775970124,,,,,,,,,,,,,,
SUMITA,K-LAFK50T,Stan,1.765999,49.798212,Schott,3.05E+00,-1.26E-02,2.38E-02,4.76E-04,1.37E-05,-8.95E-07,,1.769662,49.525,,1.7776499,,1.7621090,,1.776760481,,1.761378186,,,,,,,,,,,,,,
HIKARI,E-LASFH2,Obso,1.76684,46.804913,Schott,3.05E+00,-1.44E-02,2.48E-02,6.39E-04,-1.05E-05,1.83E-06,,1.770738,46.550,,1.7792594,,1.7627021,,1.778308523,,1.761924511,,,,,,,,,,,,,,
NIKON-HIKARI,E-LASFH2,Obso,1.76684,46.804913,Schott,3.05E+00,-1.44E-02,2.48E-02,6.39E-04,-1.05E-05,1.83E-06,,1.770738,46.550,,1.7792594,,1.7627021,,1.778308523,,1.761924511,,,,,,,,,,,,,,
HOYA,FDS3,Obso,1.7847,26.057653,Schott,3.04E+00,-5.78E-03,4.74E-02,1.54E-04,2.23E-04,8.23E-07,,1.791801,25.856,,1.8080070,,1.7773835,,1.806150928,,1.776036395,,,,,,,,,,,,,,
SUMITA,K-LAFK50T(M),Stan,1.762089,49.548151,Schott,3.04E+00,-1.26E-02,2.35E-02,5.40E-04,3.60E-06,-3.55E-07,,1.765752,49.277,,1.7737397,,1.7581999,,1.772850404,,1.757469382,,,,,,,,,,,,,,
SUMITA,LAFN9,Stan,1.763997,40.294417,Schott,3.03E+00,-1.39E-02,2.36E-02,2.42E-03,-2.56E-04,1.79E-05,,1.768500,40.016,,1.7784821,,1.7592773,,1.777359968,,1.758399295,,,,,,,,,,,,,,
NHG,ZF13,Stan,1.784723,25.766735,Schott,3.02E+00,7.48E-03,5.69E-02,-2.14E-03,5.01E-04,-1.00E-05,,1.791900,25.558,,1.8083264,,1.7773414,,1.806440776,,1.775985355,,,,,,,,,,,,,,
NHG,H-LAF76,Stan,1.762004,40.067599,Schott,3.02E+00,-1.45E-02,2.60E-02,1.53E-03,-1.19E-04,1.03E-05,,1.766519,39.807,,1.7765131,,1.7572573,,1.775389631,,1.756371349,,,,,,,,,,,,,,
HOYA,NBFD5,Obso,1.762001,40.263213,Schott,3.02E+00,-1.16E-02,2.67E-02,1.28E-03,-6.77E-05,6.40E-06,,1.766494,39.980,,1.7764654,,1.7572936,,1.775343304,,1.756417498,,,,,,,,,,,,,,
