Repository: Amarthgul/PersonalCodes

The classPlot.py contains an abstracted class, designed for plotting data from collage students' physical experiments 

Since I tried to maintain its availability on both python 2 and python 3, it may looks quite primary.

The rest files are simply personal storage.

File: phyData/AbbeGlassTableSchott.csv (part 3 of 9)
Cate,Name,Stat,Nd,Vd,Formula,A0,A1,A2,A3,A4,A5,0.54607,n_e,V_e,0.47999,n_F',0.64385,n_C',0.48613,n_F,0.65627,n_C,,,,,,,,,,,,,,
OHARA,LAM55,Obso,1.762001,40.100947,Schott,3.02E+00,-1.23E-02,2.74E-02,1.10E-03,-5.07E-05,6.46E-06,,1.766510,39.825,,1.7765150,,1.7572683,,1.775388673,,1.756386301,,,,,,,,,,,,,,
HOYA,MP-TAC60-90,Pref,1.755913,51.17522,Schott,3.02E+00,-1.58E-02,2.11E-02,9.56E-04,-7.45E-05,4.36E-06,,1.759434,50.937,,1.7670634,,1.7521543,,1.766216622,,1.751445324,,,,,,,,,,,,,,
HIKARI,E-LAF05,Obso,1.762001,40.107044,Schott,3.02E+00,-1.22E-02,2.80E-02,8.61E-04,-1.40E-05,4.56E-06,,1.766508,39.831,,1.7765128,,1.7572690,,1.775386092,,1.756386598,,,,,,,,,,,,,,
NIKON-HIKARI,E-LAF05,Obso,1.762001,40.107044,Schott,3.02E+00,-1.22E-02,2.80E-02,8.61E-04,-1.40E-05,4.56E-06,,1.766508,39.831,,1.7765128,,1.7572690,,1.775386092,,1.756386598,,,,,,,,,,,,,,
OHARA,LAM54,Obso,1.756998,47.815604,Schott,3.02E+00,-1.58E-02,2.27E-02,9.35E-04,-5.63E-05,4.08E-06,,1.760766,47.564,,1.7689868,,1.7529921,,1.768070415,,1.752238564,,,,,,,,,,,,,,
CDGM,H-LAF6LA,Stan,1.757003,47.713789,Schott,3.02E+00,-1.58E-02,2.28E-02,9.80E-04,-6.87E-05,4.74E-06,,1.760780,47.475,,1.7690071,,1.7529822,,1.768091184,,1.752225449,,,,,,,,,,,,,,
SUMITA,LASKN1,Stan,1.754997,52.349885,Schott,3.02E+00,-1.62E-02,2.05E-02,9.42E-04,-7.52E-05,4.43E-06,,1.758435,52.112,,1.7658762,,1.7513222,,1.765050726,,1.750628377,,,,,,,,,,,,,,
NHG,H-LAF6LB,Stan,1.756993,47.66724,Schott,3.02E+00,-1.46E-02,2.20E-02,1.32E-03,-1.21E-04,7.31E-06,,1.760777,47.418,,1.7690207,,1.7529765,,1.768103286,,1.752222251,,,,,,,,,,,,,,
NHG,H-LAK53A,Stan,1.754998,52.309243,Schott,3.02E+00,-1.58E-02,2.09E-02,8.47E-04,-6.18E-05,3.65E-06,,1.758439,52.073,,1.7658852,,1.7513202,,1.765059328,,1.750625743,,,,,,,,,,,,,,
CDGM,H-LAF55,Stan,1.762004,40.106913,Schott,3.02E+00,-1.05E-02,2.89E-02,6.97E-04,6.36E-06,2.82E-06,,1.766514,39.837,,1.7765099,,1.7572687,,1.775385712,,1.756386079,,,,,,,,,,,,,,
HOYA,TAC6,Spec,1.755,52.322848,Schott,3.02E+00,-1.54E-02,2.15E-02,6.46E-04,-3.24E-05,2.08E-06,,1.758439,52.086,,1.7658839,,1.7513226,,1.765057966,,1.750628104,,,,,,,,,,,,,,
NHG,H-LAK53,Obso,1.755,52.322848,Schott,3.02E+00,-1.54E-02,2.15E-02,6.46E-04,-3.24E-05,2.08E-06,,1.758439,52.086,,1.7658839,,1.7513226,,1.765057966,,1.750628104,,,,,,,,,,,,,,
OHARA,YGH51,Obso,1.754998,52.326713,Schott,3.02E+00,-1.54E-02,2.18E-02,5.40E-04,-1.38E-05,9.99E-07,,1.758437,52.088,,1.7658828,,1.7513220,,1.76505635,,1.750627583,,,,,,,,,,,,,,
HOYA,M-TAC60,Pref,1.755014,51.15751,Schott,3.02E+00,-1.58E-02,2.11E-02,9.31E-04,-6.94E-05,4.03E-06,,1.758532,50.918,,1.7661564,,1.7512594,,1.765310063,,1.750551218,,,,,,,,,,,,,,
SUMITA,K-LASKN1,Stan,1.755,52.359843,Schott,3.02E+00,-1.51E-02,2.20E-02,5.21E-04,-1.87E-05,1.64E-06,,1.758437,52.126,,1.7658735,,1.7513235,,1.765048481,,1.750628805,,,,,,,,,,,,,,
HIKARI,E-LASKH2,Obso,1.754999,52.314919,Schott,3.02E+00,-1.50E-02,2.21E-02,4.77E-04,-9.36E-06,9.64E-07,,1.758439,52.080,,1.7658830,,1.7513200,,1.765056984,,1.750624953,,,,,,,,,,,,,,
NIKON-HIKARI,E-LASKH2,Obso,1.754999,52.314919,Schott,3.02E+00,-1.50E-02,2.21E-02,4.77E-04,-9.36E-06,9.64E-07,,1.758439,52.080,,1.7658830,,1.7513200,,1.765056984,,1.750624953,,,,,,,,,,,,,,
HOYA,NBF2,Obso,1.756999,47.712499,Schott,3.02E+00,-1.36E-02,2.41E-02,5.95E-04,-1.21E-05,1.44E-06,,1.760777,47.465,,1.7690114,,1.7529834,,1.768094341,,1.752228245,,,,,,,,,,,,,,
NHG,H-LAF6L,Obso,1.756999,47.712491,Schott,3.02E+00,-1.36E-02,2.41E-02,5.95E-04,-1.21E-05,1.44E-06,,1.760777,47.465,,1.7690113,,1.7529833,,1.768094256,,1.752228159,,,,,,,,,,,,,,
HIKARI,E-LAF04,Obso,1.756998,47.826989,Schott,3.02E+00,-1.42E-02,2.51E-02,1.96E-04,4.35E-05,-7.86E-07,,1.760764,47.583,,1.7689757,,1.7529875,,1.76805999,,1.752231902,,,,,,,,,,,,,,
NIKON-HIKARI,E-LAF04,Obso,1.756998,47.826989,Schott,3.02E+00,-1.42E-02,2.51E-02,1.96E-04,4.35E-05,-7.86E-07,,1.760764,47.583,,1.7689757,,1.7529875,,1.76805999,,1.752231902,,,,,,,,,,,,,,
CDGM,H-LAK53B,Stan,1.754998,52.337421,Schott,3.02E+00,-1.45E-02,2.29E-02,2.17E-04,2.73E-05,-9.81E-07,,1.758436,52.105,,1.7658750,,1.7513191,,1.765049546,,1.750623733,,,,,,,,,,,,,,
CDGM,H-LAK53A,Obso,1.755002,52.329298,Schott,3.01E+00,-1.37E-02,2.41E-02,-1.68E-04,8.27E-05,-3.78E-06,,1.758439,52.096,,1.7658806,,1.7513220,,1.765054225,,1.750626101,,,,,,,,,,,,,,
SUMITA,K-VC82,Stan,1.755502,45.594906,Schott,3.01E+00,-1.44E-02,2.50E-02,6.53E-04,-1.75E-05,2.64E-06,,1.759444,45.354,,1.7680602,,1.7513153,,1.767098607,,1.750528479,,,,,,,,,,,,,,
SUMITA,LAFN8,Stan,1.756001,47.570988,Schott,3.01E+00,-1.11E-02,2.67E-02,-8.97E-05,7.26E-05,-2.25E-06,,1.759784,47.328,,1.7680290,,1.7519753,,1.767110354,,1.751218049,,,,,,,,,,,,,,
SUMITA,VC81,Stan,1.755121,45.597715,Schott,3.00E+00,-1.31E-02,2.71E-02,1.30E-05,7.08E-05,-2.14E-06,,1.759061,45.369,,1.7676597,,1.7509287,,1.766700562,,1.75013981,,,,,,,,,,,,,,
CDGM,ZF12,Stan,1.761822,26.555686,Schott,3.00E+00,-1.66E-02,2.57E-02,6.70E-03,-8.37E-04,6.26E-05,,1.768602,26.350,,1.7840215,,1.7548520,,1.782261236,,1.753573016,,,,,,,,,,,,,,
SUMITA,K-VC82(M),Stan,1.750282,45.371161,Schott,2.99E+00,-1.44E-02,2.47E-02,7.16E-04,-2.79E-05,3.23E-06,,1.754216,45.132,,1.7628156,,1.7461043,,1.761856013,,1.745319218,,,,,,,,,,,,,,
NHG,H-LAK3,Stan,1.746927,50.920218,Schott,2.99E+00,-1.54E-02,2.14E-02,7.35E-04,-3.81E-05,2.29E-06,,1.750422,50.679,,1.7580039,,1.7431966,,1.757161753,,1.742492957,,,,,,,,,,,,,,
CDGM,H-ZF12,Stan,1.761823,26.613203,Schott,2.99E+00,-1.56E-02,3.26E-02,4.08E-03,-4.24E-04,4.04E-05,,1.768576,26.402,,1.7839784,,1.7548682,,1.782214258,,1.753587978,,,,,,,,,,,,,,
HOYA,NBFD6,Obso,1.756702,36.345258,Schott,2.99E+00,-7.12E-03,3.32E-02,2.05E-04,9.23E-05,2.44E-07,,1.761635,36.080,,1.7726596,,1.7515497,,1.771413202,,1.750593031,,,,,,,,,,,,,,
HIKARI,SF4,Obso,1.7552,27.641217,Schott,2.99E+00,-3.04E-02,2.38E-02,5.10E-03,-4.38E-04,3.03E-05,,1.761647,27.433,,1.7763026,,1.7485388,,1.774629792,,1.747307792,,,,,,,,,,,,,,
NIKON-HIKARI,SF4,Obso,1.7552,27.641217,Schott,2.99E+00,-3.04E-02,2.38E-02,5.10E-03,-4.38E-04,3.03E-05,,1.761647,27.433,,1.7763026,,1.7485388,,1.774629792,,1.747307792,,,,,,,,,,,,,,
HOYA,FDS5,Obso,1.761804,26.914901,Schott,2.99E+00,-1.26E-02,3.35E-02,3.66E-03,-3.33E-04,3.07E-05,,1.768488,26.705,,1.7836987,,1.7549219,,1.781961303,,1.753656645,,,,,,,,,,,,,,
SUMITA,K-GIR140,Stan,1.751064,43.079302,Schott,2.99E+00,-6.59E-03,2.64E-02,8.47E-04,-3.25E-05,3.19E-06,,1.755210,42.781,,1.7643689,,1.7467159,,1.763342323,,1.745907596,,,,,,,,,,,,,,
HOYA,FD140,Stan,1.761818,26.60903,Schott,2.99E+00,-1.42E-02,3.55E-02,2.85E-03,-1.90E-04,2.43E-05,,1.768568,26.394,,1.7839895,,1.7548704,,1.782222215,,1.753591645,,,,,,,,,,,,,,
HIKARI,E-LAF11,Obso,1.75692,31.591329,Schott,2.99E+00,-1.29E-02,3.13E-02,2.17E-03,-1.63E-04,1.82E-05,,1.762585,31.348,,1.7753684,,1.7510416,,1.773914459,,1.749954307,,,,,,,,,,,,,,
NIKON-HIKARI,E-LAF11,Obso,1.75692,31.591329,Schott,2.99E+00,-1.29E-02,3.13E-02,2.17E-03,-1.63E-04,1.82E-05,,1.762585,31.348,,1.7753684,,1.7510416,,1.773914459,,1.749954307,,,,,,,,,,,,,,
CDGM,H-LAFL5,Stan,1.753671,37.495125,Schott,2.98E+00,-1.13E-02,3.10E-02,4.32E-04,4.82E-05,2.95E-06,,1.758435,37.238,,1.7690419,,1.7486747,,1.767844223,,1.747743375,,,,,,,,,,,,,,
SUMITA,SF14,Stan,1.761817,26.5188,Schott,2.98E+00,-1.24E-02,3.51E-02,3.21E-03,-2.62E-04,2.91E-05,,1.768592,26.303,,1.7840722,,1.7548511,,1.78229855,,1.753570596,,,,,,,,,,,,,,
SUMITA,LAFN12,Stan,1.756897,31.670589,Schott,2.98E+00,-1.22E-02,3.23E-02,1.79E-03,-1.07E-04,1.56E-05,,1.762546,31.422,,1.7753044,,1.7510367,,1.773851904,,1.749952433,,,,,,,,,,,,,,
HIKARI,E-SF14,Obso,1.76182,26.556301,Schott,2.98E+00,-1.29E-02,3.56E-02,2.97E-03,-2.23E-04,2.67E-05,,1.768585,26.342,,1.7840358,,1.7548587,,1.782265683,,1.753578195,,,,,,,,,,,,,,
NIKON-HIKARI,E-SF14,Obso,1.76182,26.556301,Schott,2.98E+00,-1.29E-02,3.56E-02,2.97E-03,-2.23E-04,2.67E-05,,1.768585,26.342,,1.7840358,,1.7548587,,1.782265683,,1.753578195,,,,,,,,,,,,,,
HIKARI,SF14,Obso,1.76182,26.556302,Schott,2.98E+00,-1.29E-02,3.56E-02,2.97E-03,-2.23E-04,2.67E-05,,1.768585,26.342,,1.7840358,,1.7548587,,1.782265638,,1.753578152,,,,,,,,,,,,,,
NIKON-HIKARI,SF14,Obso,1.76182,26.556302,Schott,2.98E+00,-1.29E-02,3.56E-02,2.97E-03,-2.23E-04,2.67E-05,,1.768585,26.342,,1.7840358,,1.7548587,,1.782265638,,1.753578152,,,,,,,,,,,,,,
OHARA,PBH14W,Obso,1.761819,26.553651,Schott,2.98E+00,-1.20E-02,3.52E-02,3.18E-03,-2.53E-04,2.78E-05,,1.768587,26.339,,1.7840386,,1.7548585,,1.782269526,,1.753579218,Transmittance,,,,,,,,,,,,,
OHARA,PBH14,Obso,1.761819,26.553651,Schott,2.98E+00,-1.20E-02,3.52E-02,3.18E-03,-2.53E-04,2.78E-05,,1.768587,26.339,,1.7840386,,1.7548585,,1.782269526,,1.753579218,,,,,,,,,,,,,,
CDGM,H-LAK3,Stan,1.746934,51.008591,Schott,2.98E+00,-1.23E-02,2.56E-02,-5.71E-04,1.48E-04,-7.55E-06,,1.750422,50.775,,1.7579839,,1.7432045,,1.757143203,,1.742499675,,,,,,,,,,,,,,
OHARA,PBH25W,Obso,1.761797,27.107726,Schott,2.98E+00,-1.04E-02,3.63E-02,2.62E-03,-1.75E-04,2.13E-05,,1.768433,26.897,,1.7835304,,1.7549606,,1.781805866,,1.753702774,,,,,,,,,,,,,,
OHARA,PBH25,Obso,1.761797,27.107724,Schott,2.98E+00,-1.04E-02,3.63E-02,2.62E-03,-1.75E-04,2.13E-05,,1.768433,26.897,,1.7835303,,1.7549605,,1.781805777,,1.753702686,,,,,,,,,,,,,,
OHARA,TIH14,Obso,1.761821,26.517966,Schott,2.98E+00,-1.31E-02,3.67E-02,2.55E-03,-1.56E-04,2.36E-05,,1.768592,26.302,,1.7840729,,1.7548514,,1.782297604,,1.753568618,,,,,,,,,,,,,,
HOYA,NBFD9,Obso,1.756898,31.798532,Schott,2.98E+00,-1.15E-02,3.28E-02,1.64E-03,-7.37E-05,1.07E-05,,1.762532,31.567,,1.7751974,,1.7510417,,1.773760821,,1.749957493,,,,,,,,,,,,,,
CORNING,D62-27,Stan,1.761802,26.90455,Schott,2.98E+00,-1.05E-02,3.70E-02,2.63E-03,-1.95E-04,2.37E-05,,1.768489,26.701,,1.7836868,,1.7549055,,1.781951169,,1.753635674,,,,,,,,,,,,,,
LZOS,LZ_CTK19,Stan,1.744126,50.259344,Schott,2.98E+00,-1.54E-02,1.90E-02,1.89E-03,-2.49E-04,1.55E-05,,1.747661,50.042,,1.7552947,,1.7403541,,1.754449496,,1.739643538,,,,,,,,,,,,,,
NHG,H-ZF12,Stan,1.761821,26.619569,Schott,2.98E+00,-1.22E-02,3.91E-02,1.61E-03,1.39E-06,1.35E-05,,1.768565,26.404,,1.7839827,,1.7548749,,1.782214596,,1.753595237,,,,,,,,,,,,,,
SUMITA,K-SFLD14,Stan,1.761821,26.50612,Schott,2.98E+00,-1.19E-02,3.96E-02,1.49E-03,1.94E-05,1.27E-05,,1.768593,26.291,,1.7840810,,1.7548471,,1.782304322,,1.753562478,,,,,,,,,,,,,,
LZOS,LZ_CTK9,Stan,1.74251,49.951318,Schott,2.98E+00,-1.55E-02,1.76E-02,2.38E-03,-3.13E-04,1.81E-05,,1.746060,49.732,,1.7537282,,1.7387266,,1.752880224,,1.738015332,,,,,,,,,,,,,,
NHG,ZF12,Obso,1.761815,26.525549,Schott,2.98E+00,-6.74E-03,3.88E-02,2.42E-03,-1.90E-04,2.74E-05,,1.768590,26.311,,1.7840574,,1.7548455,,1.782285547,,1.753565,,,,,,,,,,,,,,
NHG,H-LAF53,Stan,1.743292,49.189046,Schott,2.98E+00,-1.47E-02,2.08E-02,1.21E-03,-1.09E-04,6.48E-06,,1.746893,48.940,,1.7547235,,1.7394620,,1.753852901,,1.738741743,,,,,,,,,,,,,,
HOYA,NBF1,Stan,1.743299,49.221598,Schott,2.98E+00,-1.46E-02,2.11E-02,1.20E-03,-1.19E-04,7.34E-06,,1.746900,48.989,,1.7547099,,1.7394636,,1.75384283,,1.738741516,,,,,,,,,,,,,,
HOYA,MP-NBF1,Spec,1.7433,49.325889,Schott,2.98E+00,-1.43E-02,2.14E-02,9.76E-04,-6.98E-05,4.11E-06,,1.746890,49.071,,1.7547030,,1.7394824,,1.753833913,,1.738764518,,,,,,,,,,,,,,
HOYA,MC-NBF1,Spec,1.7433,49.325889,Schott,2.98E+00,-1.43E-02,2.14E-02,9.76E-04,-6.98E-05,4.11E-06,,1.746890,49.071,,1.7547030,,1.7394824,,1.753833913,,1.738764518,,,,,,,,,,,,,,
HOYA,M-NBF1,Spec,1.7433,49.325889,Schott,2.98E+00,-1.43E-02,2.14E-02,9.76E-04,-6.98E-05,4.11E-06,,1.746890,49.071,,1.7547030,,1.7394824,,1.753833913,,1.738764518,,,,,,,,,,,,,,
SUMITA,K-LAFN5,Stan,1.742996,49.230408,Schott,2.97E+00,-1.55E-02,2.17E-02,7.91E-04,-3.51E-05,2.12E-06,,1.746589,48.981,,1.7544123,,1.7391698,,1.753541628,,1.738449178,,,,,,,,,,,,,,
OHARA,LAM60,Obso,1.743198,49.309053,Schott,2.97E+00,-1.49E-02,2.21E-02,7.49E-04,-4.21E-05,3.10E-06,,1.746788,49.068,,1.7545913,,1.7393717,,1.753723321,,1.738650852,,,,,,,,,,,,,,
NHG,H-LAK61,Stan,1.740993,52.644106,Schott,2.97E+00,-1.52E-02,1.93E-02,1.22E-03,-1.28E-04,7.52E-06,,1.744350,52.408,,1.7516078,,1.7374049,,1.750803725,,1.736728001,,,,,,,,,,,,,,
CDGM,D-LAF53,Stan,1.743306,49.335808,Schott,2.97E+00,-1.33E-02,2.36E-02,3.19E-04,1.70E-05,-8.97E-08,,1.746895,49.096,,1.7546931,,1.7394802,,1.75382577,,1.73875928,,,,,,,,,,,,,,
HIKARI,E-LAK011,Obso,1.741,52.672087,Schott,2.97E+00,-1.52E-02,2.02E-02,8.75E-04,-7.67E-05,4.85E-06,,1.744355,52.441,,1.7516055,,1.7374113,,1.750801794,,1.736733408,,,,,,,,,,,,,,
NIKON-HIKARI,E-LAK011,Obso,1.741,52.672087,Schott,2.97E+00,-1.52E-02,2.02E-02,8.75E-04,-7.67E-05,4.85E-06,,1.744355,52.441,,1.7516055,,1.7374113,,1.750801794,,1.736733408,,,,,,,,,,,,,,
HIKARI,LAK011,Obso,1.741,52.672067,Schott,2.97E+00,-1.52E-02,2.02E-02,8.75E-04,-7.67E-05,4.85E-06,,1.744354,52.441,,1.7516054,,1.7374112,,1.75080168,,1.73673329,,,,,,,,,,,,,,
NIKON-HIKARI,LAK011,Obso,1.741,52.672067,Schott,2.97E+00,-1.52E-02,2.02E-02,8.75E-04,-7.67E-05,4.85E-06,,1.744354,52.441,,1.7516054,,1.7374112,,1.75080168,,1.73673329,,,,,,,,,,,,,,
HOYA,TAC2,Spec,1.740997,52.602013,Schott,2.97E+00,-1.50E-02,2.02E-02,9.41E-04,-8.86E-05,5.32E-06,,1.744357,52.376,,1.7516134,,1.7374016,,1.750809794,,1.736722728,,,,,,,,,,,,,,
SUMITA,K-LAKN14,Stan,1.741001,52.67333,Schott,2.97E+00,-1.50E-02,2.07E-02,6.82E-04,-4.59E-05,3.02E-06,,1.744355,52.443,,1.7516046,,1.7374111,,1.750800876,,1.736732812,,,,,,,,,,,,,,
HOYA,FD14,Obso,1.761823,26.552048,Schott,2.97E+00,-5.88E-03,4.41E-02,3.32E-04,1.67E-04,4.53E-06,,1.768587,26.341,,1.7840313,,1.7548529,,1.782261517,,1.753569316,,,,,,,,,,,,,,
OHARA,LAL61,Obso,1.740999,52.648747,Schott,2.97E+00,-1.51E-02,2.15E-02,3.86E-04,4.13E-06,1.09E-07,,1.744353,52.417,,1.7516084,,1.7374078,,1.75080341,,1.736728814,,,,,,,,,,,,,,
HOYA,E-LAF7,Spec,1.7495,35.040586,Schott,2.97E+00,-1.33E-02,2.84E-02,1.77E-03,-1.25E-04,1.40E-05,,1.754562,34.773,,1.7659245,,1.7442249,,1.764636021,,1.743246181,,,,,,,,,,,,,,
SUMITA,LAFN5,Stan,1.742999,49.215499,Schott,2.97E+00,-1.18E-02,2.42E-02,1.61E-04,4.12E-05,-1.22E-06,,1.746593,48.958,,1.7544245,,1.7391746,,1.753552234,,1.738455152,,,,,,,,,,,,,,
NHG,H-LAF55,Stan,1.749505,35.336343,Schott,2.97E+00,-1.33E-02,2.93E-02,1.51E-03,-9.12E-05,9.40E-06,,1.754536,35.106,,1.7657314,,1.7442381,,1.764469111,,1.74325816,,,,,,,,,,,,,,
NHG,D-LAF743,Stan,1.742187,49.447754,Schott,2.97E+00,-1.33E-02,2.30E-02,4.43E-04,2.37E-06,4.64E-07,,1.745762,49.202,,1.7535354,,1.7383782,,1.752670734,,1.737660993,,,,,,,,,,,,,,
SUMITA,K-LAF2,Stan,1.744004,44.84384,Schott,2.97E+00,-1.24E-02,2.42E-02,8.71E-04,-4.42E-05,4.47E-06,,1.747948,44.569,,1.7566188,,1.7398369,,1.755648173,,1.73905692,,,,,,,,,,,,,,
SUMITA,LAKN14,Stan,1.740998,52.646013,Schott,2.97E+00,-1.39E-02,2.22E-02,2.08E-04,2.50E-05,-8.22E-07,,1.744353,52.413,,1.7516092,,1.7374075,,1.750804157,,1.736728836,,,,,,,,,,,,,,
CDGM,H-LAK61,Stan,1.740999,52.676196,Schott,2.97E+00,-1.37E-02,2.25E-02,1.30E-04,3.52E-05,-1.35E-06,,1.744352,52.444,,1.7516028,,1.7374096,,1.750798295,,1.736731025,,,,,,,,,,,,,,
SUMITA,LAF2,Stan,1.744004,44.842285,Schott,2.97E+00,-1.21E-02,2.45E-02,7.91E-04,-3.40E-05,3.99E-06,,1.747948,44.568,,1.7566183,,1.7398362,,1.755647778,,1.739055949,,,,,,,,,,,,,,
HIKARI,E-LAF2,Obso,1.743997,44.786312,Schott,2.97E+00,-1.16E-02,2.45E-02,7.76E-04,-2.44E-05,3.02E-06,,1.747946,44.504,,1.7566362,,1.7398300,,1.755663095,,1.739050677,,,,,,,,,,,,,,
NIKON-HIKARI,E-LAF2,Obso,1.743997,44.786312,Schott,2.97E+00,-1.16E-02,2.45E-02,7.76E-04,-2.44E-05,3.02E-06,,1.747946,44.504,,1.7566362,,1.7398300,,1.755663095,,1.739050677,,,,,,,,,,,,,,
HOYA,FD4,Obso,1.755199,27.530242,Schott,2.97E+00,-1.33E-02,3.18E-02,3.70E-03,-3.39E-04,2.91E-05,,1.761681,27.319,,1.7763988,,1.7485176,,1.774720485,,1.747288396,,,,,,,,,,,,,,
NHG,H-LAF4,Stan,1.7495,35.011465,Schott,2.97E+00,-1.24E-02,2.96E-02,1.42E-03,-7.05E-05,9.47E-06,,1.754571,34.759,,1.7659166,,1.7442079,,1.764632869,,1.743225242,,,,,,,,,,,,,,
OHARA,LAM2,Obso,1.743997,44.787528,Schott,2.97E+00,-1.13E-02,2.48E-02,6.78E-04,-1.03E-05,2.20E-06,,1.747946,44.506,,1.7566350,,1.7398297,,1.755662104,,1.739050133,,,,,,,,,,,,,,
NHG,H-LAF3B,Stan,1.744,44.892639,Schott,2.97E+00,-1.07E-02,2.47E-02,7.96E-04,-3.50E-05,3.36E-06,,1.747943,44.619,,1.7566006,,1.7398378,,1.755632588,,1.739059449,,,,,,,,,,,,,,
CDGM,H-LAF53,Pref,1.743305,49.238028,Schott,2.97E+00,-1.09E-02,2.65E-02,-5.16E-04,1.24E-04,-5.16E-06,,1.746900,49.010,,1.7547037,,1.7394640,,1.753835722,,1.738739341,,,,,,,,,,,,,,
SUMITA,LAF70,Stan,1.749498,35.002726,Schott,2.97E+00,-1.30E-02,3.06E-02,1.14E-03,-3.37E-05,6.97E-06,,1.754573,34.769,,1.7658898,,1.7441871,,1.764611773,,1.743198843,,,,,,,,,,,,,,
CORNING,D44-45,Stan,1.744001,44.818533,Schott,2.97E+00,-1.27E-02,2.61E-02,2.19E-04,4.99E-05,-6.48E-07,,1.747947,44.565,,1.7566014,,1.7398180,,1.755633241,,1.73903268,,,,,,,,,,,,,,
HOYA,E-FD4,Stan,1.7552,27.530477,Schott,2.97E+00,-1.40E-02,3.35E-02,3.07E-03,-2.67E-04,2.90E-05,,1.761672,27.312,,1.7764118,,1.7485238,,1.774725554,,1.747293663,,,,,,,,,,,,,,
HOYA,LAF20,Obso,1.744,44.872914,Schott,2.97E+00,-1.19E-02,2.61E-02,2.58E-04,4.52E-05,-7.65E-07,,1.747942,44.616,,1.7565880,,1.7398240,,1.755621167,,1.739040753,,,,,,,,,,,,,,
HIKARI,LAF2,Obso,1.744,45.009021,Schott,2.97E+00,-1.18E-02,2.66E-02,7.17E-05,6.76E-05,-1.70E-06,,1.747930,44.757,,1.7565434,,1.7398325,,1.755580382,,1.739050103,,,,,,,,,,,,,,
NIKON-HIKARI,LAF2,Obso,1.744,45.009021,Schott,2.97E+00,-1.18E-02,2.66E-02,7.17E-05,6.76E-05,-1.70E-06,,1.747930,44.757,,1.7565434,,1.7398325,,1.755580382,,1.739050103,,,,,,,,,,,,,,
HIKARI,E-LAF7,Obso,1.749497,35.281419,Schott,2.97E+00,-1.09E-02,3.14E-02,7.03E-04,4.43E-05,2.65E-06,,1.754527,35.022,,1.7657922,,1.7442478,,1.76451666,,1.743272911,,,,,,,,,,,,,,
NIKON-HIKARI,E-LAF7,Obso,1.749497,35.281419,Schott,2.97E+00,-1.09E-02,3.14E-02,7.03E-04,4.43E-05,2.65E-06,,1.754527,35.022,,1.7657922,,1.7442478,,1.76451666,,1.743272911,,,,,,,,,,,,,,
HOYA,LAF7,Obso,1.749497,35.042695,Schott,2.97E+00,-9.42E-03,2.93E-02,2.03E-03,-2.20E-04,1.97E-05,,1.754572,34.807,,1.7658719,,1.7441932,,1.764597509,,1.743209055,,,,,,,,,,,,,,
HOYA,LAF2,Stan,1.744001,44.899072,Schott,2.97E+00,-9.66E-03,2.60E-02,3.67E-04,2.82E-05,-1.37E-07,,1.747943,44.626,,1.7565989,,1.7398388,,1.755630892,,1.7390601,,,,,,,,,,,,,,
NHG,H-LAF3A,Obso,1.744001,44.899073,Schott,2.97E+00,-9.66E-03,2.60E-02,3.67E-04,2.82E-05,-1.37E-07,,1.747943,44.626,,1.7565989,,1.7398388,,1.755630893,,1.7390601,,,,,,,,,,,,,,
NHG,H-LAF3,Obso,1.744001,44.899073,Schott,2.97E+00,-9.66E-03,2.60E-02,3.67E-04,2.82E-05,-1.37E-07,,1.747943,44.626,,1.7565989,,1.7398388,,1.755630893,,1.7390601,,,,,,,,,,,,,,
HIKARI,E-SF4,Obso,1.755199,27.510087,Schott,2.96E+00,-1.29E-02,3.57E-02,2.17E-03,-1.02E-04,1.82E-05,,1.761673,27.287,,1.7764386,,1.7485254,,1.77474795,,1.74729575,,,,,,,,,,,,,,
NIKON-HIKARI,E-SF4,Obso,1.755199,27.510087,Schott,2.96E+00,-1.29E-02,3.57E-02,2.17E-03,-1.02E-04,1.82E-05,,1.761673,27.287,,1.7764386,,1.7485254,,1.77474795,,1.74729575,,,,,,,,,,,,,,
NHG,H-ZF6,Stan,1.755202,27.542325,Schott,2.96E+00,-1.20E-02,3.60E-02,2.30E-03,-1.59E-04,2.33E-05,,1.761671,27.325,,1.7763996,,1.7485251,,1.774714327,,1.747294148,,,,,,,,,,,,,,
CDGM,H-ZF6,Pref,1.755205,27.547441,Schott,2.96E+00,-1.21E-02,3.64E-02,2.13E-03,-1.30E-04,2.14E-05,,1.761673,27.332,,1.7763939,,1.7485263,,1.774709675,,1.747294479,,,,,,,,,,,,,,
CDGM,ZF6,Stan,1.755205,27.546239,Schott,2.96E+00,-1.04E-02,3.56E-02,2.46E-03,-1.50E-04,1.78E-05,,1.761683,27.338,,1.7763839,,1.7485220,,1.774707893,,1.7472915,,,,,,,,,,,,,,
CORNING,D56-27,Stan,1.755203,27.591377,Schott,2.96E+00,-1.03E-02,3.60E-02,2.38E-03,-1.61E-04,2.09E-05,,1.761667,27.379,,1.7763525,,1.7485329,,1.774675761,,1.747304312,,,,,,,,,,,,,,
SUMITA,K-SFLD4,Stan,1.755199,27.497013,Schott,2.96E+00,-1.18E-02,3.76E-02,1.53E-03,-1.08E-05,1.38E-05,,1.761673,27.273,,1.7764504,,1.7485227,,1.774757094,,1.747291835,,,,,,,,,,,,,,
HIKARI,E-LAF010,Obso,1.7432,49.314451,Schott,2.96E+00,-6.91E-03,2.95E-02,-1.39E-03,2.52E-04,-1.25E-05,,1.746789,49.075,,1.7545879,,1.7393707,,1.753719954,,1.738649088,,,,,,,,,,,,,,
NIKON-HIKARI,E-LAF010,Obso,1.7432,49.314451,Schott,2.96E+00,-6.91E-03,2.95E-02,-1.39E-03,2.52E-04,-1.25E-05,,1.746789,49.075,,1.7545879,,1.7393707,,1.753719954,,1.738649088,,,,,,,,,,,,,,
OHARA,PBH4W,Obso,1.755199,27.512146,Schott,2.96E+00,-9.83E-03,3.68E-02,2.07E-03,-9.33E-05,1.55E-05,,1.761682,27.300,,1.7764128,,1.7485126,,1.774731414,,1.747281266,Transmittance,,,,,,,,,,,,,
OHARA,PBH4,Obso,1.755199,27.512146,Schott,2.96E+00,-9.83E-03,3.68E-02,2.07E-03,-9.33E-05,1.55E-05,,1.761682,27.300,,1.7764128,,1.7485126,,1.774731414,,1.747281266,,,,,,,,,,,,,,
SUMITA,SF4W,Stan,1.755199,27.53292,Schott,2.96E+00,-9.72E-03,3.67E-02,2.12E-03,-1.07E-04,1.63E-05,,1.761678,27.323,,1.7763898,,1.7485133,,1.774711388,,1.747281958,,,,,,,,,,,,,,
SUMITA,SF4,Stan,1.755199,27.53292,Schott,2.96E+00,-9.72E-03,3.67E-02,2.12E-03,-1.07E-04,1.63E-05,,1.761678,27.323,,1.7763898,,1.7485133,,1.774711388,,1.747281958,,,,,,,,,,,,,,
NHG,ZF6,Stan,1.755209,27.540108,Schott,2.96E+00,-9.41E-03,3.65E-02,2.29E-03,-1.42E-04,1.84E-05,,1.761689,27.334,,1.7763864,,1.7485199,,1.774710632,,1.747288014,,,,,,,,,,,,,,
CDGM,H-LAF3B,Pref,1.744004,44.904207,Schott,2.96E+00,-7.46E-03,2.94E-02,-7.10E-04,1.80E-04,-7.43E-06,,1.747941,44.628,,1.7566001,,1.7398406,,1.755629803,,1.739060855,,,,,,,,,,,,,,
LZOS,LZ_TF5,Stan,1.755234,27.512609,Schott,2.96E+00,-9.34E-03,3.74E-02,1.88E-03,-6.36E-05,1.36E-05,,1.761717,27.302,,1.7764452,,1.7485452,,1.774764367,,1.747313433,,,,,,,,,,,,,,
OHARA,TPH55,Obso,1.755502,25.066156,Schott,2.96E+00,-1.39E-02,3.73E-02,2.91E-03,-2.01E-04,2.95E-05,,1.762597,24.858,,1.7788970,,1.7482191,,1.777021497,,1.746880636,,,,,,,,,,,,,,
HOYA,FF8,Stan,1.75211,25.047564,Schott,2.96E+00,-1.98E-02,2.99E-02,5.18E-03,-5.42E-04,4.85E-05,,1.759182,24.842,,1.7754145,,1.7448536,,1.77354864,,1.74352084,,,,,,,,,,,,,,
CDGM,H-LAF4GT,Stan,1.749501,35.020925,Schott,2.96E+00,-5.58E-03,3.73E-02,-7.19E-04,2.00E-04,-2.80E-06,,1.754569,34.778,,1.7658919,,1.7441952,,1.764609931,,1.743208068,,,,,,,,,,,,,,
CDGM,H-LAF4,Stan,1.749501,35.020925,Schott,2.96E+00,-5.58E-03,3.73E-02,-7.19E-04,2.00E-04,-2.80E-06,,1.754569,34.778,,1.7658919,,1.7441952,,1.764609931,,1.743208068,,,,,,,,,,,,,,
HIKARI,E-LAK09,Obso,1.734,51.483015,Schott,2.95E+00,-1.97E-02,1.74E-02,1.53E-03,-1.37E-04,6.72E-06,,1.737397,51.247,,1.7447597,,1.7303708,,1.743942566,,1.729685219,,,,,,,,,,,,,,
NIKON-HIKARI,E-LAK09,Obso,1.734,51.483015,Schott,2.95E+00,-1.97E-02,1.74E-02,1.53E-03,-1.37E-04,6.72E-06,,1.737397,51.247,,1.7447597,,1.7303708,,1.743942566,,1.729685219,,,,,,,,,,,,,,
HIKARI,LAK09,Obso,1.734,51.483018,Schott,2.95E+00,-1.97E-02,1.74E-02,1.53E-03,-1.37E-04,6.72E-06,,1.737397,51.248,,1.7447596,,1.7303707,,1.743942472,,1.729685127,,,,,,,,,,,,,,
NIKON-HIKARI,LAK09,Obso,1.734,51.483018,Schott,2.95E+00,-1.97E-02,1.74E-02,1.53E-03,-1.37E-04,6.72E-06,,1.737397,51.248,,1.7447596,,1.7303707,,1.743942472,,1.729685127,,,,,,,,,,,,,,
HOYA,FD41,Obso,1.750839,27.686615,Schott,2.95E+00,-1.18E-02,3.26E-02,3.31E-03,-2.92E-04,2.64E-05,,1.757248,27.476,,1.7717880,,1.7442278,,1.77013084,,1.743011178,,,,,,,,,,,,,,
HOYA,NBF3,Obso,1.735001,49.792211,Schott,2.95E+00,-1.47E-02,2.11E-02,9.05E-04,-7.33E-05,4.77E-06,,1.738519,49.558,,1.7461503,,1.7312483,,1.745302728,,1.730541144,,,,,,,,,,,,,,
NHG,H-LAK54,Stan,1.733998,51.014759,Schott,2.95E+00,-1.52E-02,1.93E-02,1.39E-03,-1.55E-04,9.21E-06,,1.737431,50.788,,1.7448536,,1.7303338,,1.744031224,,1.729643042,,,,,,,,,,,,,,
SUMITA,SFN4,Stan,1.750601,27.780718,Schott,2.95E+00,-9.53E-03,3.63E-02,1.98E-03,-8.66E-05,1.53E-05,,1.756981,27.564,,1.7714830,,1.7440199,,1.769827249,,1.742808003,,,,,,,,,,,,,,
OHARA,LAL59,Obso,1.733997,51.488026,Schott,2.95E+00,-1.48E-02,2.08E-02,7.11E-04,-4.18E-05,2.59E-06,,1.737394,51.250,,1.7447563,,1.7303680,,1.743939095,,1.729683195,,,,,,,,,,,,,,
SUMITA,LAFN7,Stan,1.735,49.49904,Schott,2.95E+00,-1.37E-02,2.27E-02,3.82E-04,9.56E-06,4.37E-07,,1.738536,49.253,,1.7462262,,1.7312315,,1.745370269,,1.73052126,,,,,,,,,,,,,,
CORNING,D34-51,Stan,1.733513,51.387663,Schott,2.94E+00,-1.35E-02,2.21E-02,3.26E-04,1.12E-05,-5.23E-08,,1.736914,51.148,,1.7442870,,1.7298795,,1.74346816,,1.72919384,,,,,,,,,,,,,,
HOYA,TAC4,Spec,1.733999,51.054089,Schott,2.94E+00,-1.33E-02,2.36E-02,-1.64E-04,9.24E-05,-4.86E-06,,1.737423,50.817,,1.7448508,,1.7303394,,1.744025245,,1.729648129,,,,,,,,,,,,,,
CDGM,H-LAK54,Stan,1.734,51.494023,Schott,2.94E+00,-1.27E-02,2.44E-02,-4.90E-04,1.39E-04,-7.39E-06,,1.737395,51.259,,1.7447540,,1.7303683,,1.743936093,,1.729681791,,,,,,,,,,,,,,
SUMITA,LAKN12,Stan,1.733506,51.218183,Schott,2.94E+00,-1.18E-02,2.25E-02,3.48E-04,-1.76E-06,1.03E-06,,1.736919,50.972,,1.7443214,,1.7298641,,1.743499369,,1.729177955,,,,,,,,,,,,,,
CDGM,D-LAF82L,Stan,1.734852,48.782341,Schott,2.94E+00,-1.10E-02,2.69E-02,-7.44E-04,1.63E-04,-7.32E-06,,1.738438,48.556,,1.7462277,,1.7310199,,1.745360554,,1.730296435,,,,,,,,,,,,,,
HOYA,MP-TAC80-60,Pref,1.729634,54.071106,Schott,2.94E+00,-1.62E-02,1.84E-02,1.03E-03,-9.24E-05,5.05E-06,,1.732852,53.837,,1.7398007,,1.7261882,,1.739031038,,1.725536866,,,,,,,,,,,,,,
HOYA,M-TAC80,Pref,1.72903,54.041295,Schott,2.94E+00,-1.62E-02,1.84E-02,1.01E-03,-8.76E-05,4.69E-06,,1.732247,53.805,,1.7391957,,1.7255864,,1.73842592,,1.724935476,,,,,,,,,,,,,,
NHG,H-LAK52,Stan,1.729154,54.641724,Schott,2.93E+00,-1.57E-02,1.92E-02,6.56E-04,-3.58E-05,1.87E-06,,1.732336,54.405,,1.7392065,,1.7257456,,1.738445118,,1.725100637,,,,,,,,,,,,,,
OHARA,LAL18,Obso,1.729157,54.683134,Schott,2.93E+00,-1.52E-02,1.97E-02,5.23E-04,-1.99E-05,1.18E-06,,1.732336,54.449,,1.7391990,,1.7257490,,1.738438476,,1.725104058,,,,,,,,,,,,,,
HIKARI,E-LAK18,Obso,1.729157,54.658831,Schott,2.93E+00,-1.50E-02,1.99E-02,5.00E-04,-2.06E-05,1.37E-06,,1.732338,54.429,,1.7392006,,1.7257458,,1.738440414,,1.725100063,,,,,,,,,,,,,,
NIKON-HIKARI,E-LAK18,Obso,1.729157,54.658831,Schott,2.93E+00,-1.50E-02,1.99E-02,5.00E-04,-2.06E-05,1.37E-06,,1.732338,54.429,,1.7392006,,1.7257458,,1.738440414,,1.725100063,,,,,,,,,,,,,,
SUMITA,K-LAK18,Stan,1.729163,54.658748,Schott,2.93E+00,-1.49E-02,2.02E-02,4.12E-04,-1.23E-05,1.14E-06,,1.732344,54.437,,1.7392012,,1.7257481,,1.738441853,,1.725101377,,,,,,,,,,,,,,
SUMITA,LAK18,Stan,1.729164,54.673045,Schott,2.93E+00,-1.46E-02,2.08E-02,2.22E-04,1.54E-05,-3.07E-07,,1.732344,54.453,,1.7391984,,1.7257492,,1.738439155,,1.725102146,,,,,,,,,,,,,,
HOYA,TAC8,Pref,1.72916,54.673513,Schott,2.93E+00,-1.46E-02,2.11E-02,4.82E-05,4.97E-05,-2.49E-06,,1.732338,54.444,,1.7392002,,1.7257489,,1.738439465,,1.72510264,,,,,,,,,,,,,,
CDGM,H-LAK52,Stan,1.729164,54.669031,Schott,2.93E+00,-1.22E-02,2.39E-02,-7.31E-04,1.47E-04,-6.92E-06,,1.732343,54.454,,1.7391944,,1.7257454,,1.73843472,,1.725096726,,,,,,,,,,,,,,
HOYA,ADF505,Obso,1.739996,31.655919,Schott,2.93E+00,-1.24E-02,3.13E-02,1.77E-03,-9.85E-05,1.19E-05,,1.745530,31.431,,1.7579598,,1.7342400,,1.756550411,,1.733173787,,,,,,,,,,,,,,
RPO,H-LAK54_MOLD,Stan,1.728497,51.102214,Schott,2.93E+00,-1.48E-02,2.07E-02,7.09E-04,-4.16E-05,2.58E-06,,1.731894,50.867,,1.7392563,,1.7248680,,1.738439094,,1.724183194,,,,,,,,,,,,,,
OHARA,BPH50,Obso,1.739997,31.710001,Schott,2.93E+00,-1.20E-02,3.19E-02,1.55E-03,-6.35E-05,9.68E-06,,1.745521,31.485,,1.7579282,,1.7342496,,1.7565216,,1.733184817,,,,,,,,,,,,,,
SUMITA,KZFS50,Stan,1.739999,31.703749,Schott,2.93E+00,-1.12E-02,3.29E-02,1.23E-03,-1.77E-05,7.37E-06,,1.745524,31.478,,1.7579350,,1.7342511,,1.75652735,,1.733185887,,,,,,,,,,,,,,
RPO,TAC4_MOLD,Pref,1.728999,50.70639,Schott,2.93E+00,-1.32E-02,2.35E-02,-1.64E-04,9.21E-05,-4.85E-06,,1.732423,50.473,,1.7398509,,1.7253396,,1.739025378,,1.724648282,,,,,,,,,,,,,,
CDGM,H-ZF50,Stan,1.740773,27.761693,Schott,2.92E+00,-1.50E-02,3.00E-02,3.86E-03,-4.21E-04,3.87E-05,,1.747072,27.545,,1.7613925,,1.7342703,,1.759755493,,1.73307175,,,,,,,,,,,,,,
CDGM,ZF50,Stan,1.74077,27.76788,Schott,2.92E+00,-1.30E-02,2.95E-02,4.13E-03,-4.47E-04,3.71E-05,,1.747076,27.555,,1.7613797,,1.7342676,,1.759748716,,1.733071008,,,,,,,,,,,,,,
HIKARI,SF13,Obso,1.740771,27.644962,Schott,2.92E+00,-1.15E-02,2.88E-02,4.47E-03,-4.97E-04,4.09E-05,,1.747101,27.419,,1.7615109,,1.7342631,,1.759864896,,1.733068543,,,,,,,,,,,,,,
NIKON-HIKARI,SF13,Obso,1.740771,27.644962,Schott,2.92E+00,-1.15E-02,2.88E-02,4.47E-03,-4.97E-04,4.09E-05,,1.747101,27.419,,1.7615109,,1.7342631,,1.759864896,,1.733068543,,,,,,,,,,,,,,
OHARA,LAL60,Obso,1.725999,53.565698,Schott,2.92E+00,-1.53E-02,2.01E-02,4.97E-04,-1.53E-05,1.08E-06,,1.729230,53.336,,1.7362092,,1.7225369,,1.735435403,,1.721881768,,,,,,,,,,,,,,
OHARA,S-LAL60,Obso,1.725999,53.565698,Schott,2.92E+00,-1.53E-02,2.01E-02,4.97E-04,-1.53E-05,1.08E-06,,1.729230,53.336,,1.7362092,,1.7225369,,1.735435403,,1.721881768,,,,,,,,,,,,,,
CDGM,D-LAF79,Stan,1.730774,40.52506,Schott,2.92E+00,-1.64E-02,2.46E-02,1.06E-03,-3.32E-05,4.29E-06,,1.735052,40.267,,1.7445198,,1.7262656,,1.743454907,,1.725421981,,,,,,,,,,,,,,
HOYA,E-FD13,Stan,1.74077,27.76048,Schott,2.92E+00,-1.37E-02,3.26E-02,2.87E-03,-2.43E-04,2.66E-05,,1.747067,27.542,,1.7613942,,1.7342697,,1.759756143,,1.733071344,,,,,,,,,,,,,,
HIKARI,E-SF13,Obso,1.740769,27.784828,Schott,2.92E+00,-1.34E-02,3.34E-02,2.46E-03,-1.60E-04,2.12E-05,,1.747058,27.561,,1.7613887,,1.7342828,,1.759748755,,1.733087366,,,,,,,,,,,,,,
NIKON-HIKARI,E-SF13,Obso,1.740769,27.784828,Schott,2.92E+00,-1.34E-02,3.34E-02,2.46E-03,-1.60E-04,2.12E-05,,1.747058,27.561,,1.7613887,,1.7342828,,1.759748755,,1.733087366,,,,,,,,,,,,,,
SUMITA,SF13,Stan,1.74077,27.706465,Schott,2.92E+00,-1.20E-02,3.30E-02,2.74E-03,-2.05E-04,2.32E-05,,1.747080,27.482,,1.7614527,,1.7342689,,1.759809119,,1.733072293,,,,,,,,,,,,,,
NHG,H-ZF50,Stan,1.740771,27.766042,Schott,2.92E+00,-1.23E-02,3.42E-02,2.36E-03,-1.68E-04,2.27E-05,,1.747066,27.546,,1.7613930,,1.7342728,,1.75975423,,1.733074745,,,,,,,,,,,,,,
SUMITA,SF3,Stan,1.739999,28.177538,Schott,2.92E+00,-1.16E-02,3.24E-02,2.80E-03,-2.15E-04,2.11E-05,,1.746205,27.961,,1.7602815,,1.7335941,,1.758677016,,1.732414554,,,,,,,,,,,,,,
NHG,H-ZF5,Stan,1.74,28.290105,Schott,2.92E+00,-1.19E-02,3.43E-02,2.03E-03,-1.15E-04,1.86E-05,,1.746172,28.064,,1.7602139,,1.7336260,,1.758608384,,1.732450368,,,,,,,,,,,,,,
HOYA,MP-LAF81,Spec,1.730766,40.50099,Schott,2.92E+00,-1.24E-02,2.67E-02,6.52E-04,4.70E-06,2.69E-06,,1.735050,40.247,,1.7445159,,1.7262526,,1.743452453,,1.725409003,,,,,,,,,,,,,,
HOYA,M-LAF81,Spec,1.730766,40.50099,Schott,2.92E+00,-1.24E-02,2.67E-02,6.52E-04,4.70E-06,2.69E-06,,1.735050,40.247,,1.7445159,,1.7262526,,1.743452453,,1.725409003,,,,,,,,,,,,,,
NHG,D-LAF731,Stan,1.730766,40.50099,Schott,2.92E+00,-1.24E-02,2.67E-02,6.52E-04,4.70E-06,2.69E-06,,1.735050,40.247,,1.7445159,,1.7262526,,1.743452453,,1.725409003,,,,,,,,,,,,,,
CORNING,D40-28,Stan,1.740001,28.102623,Schott,2.92E+00,-1.09E-02,3.33E-02,2.66E-03,-2.18E-04,2.34E-05,,1.746222,27.887,,1.7603348,,1.7335764,,1.758725093,,1.73239254,,,,,,,,,,,,,,
OHARA,PBH13W,Obso,1.740769,27.793228,Schott,2.92E+00,-1.01E-02,3.51E-02,2.09E-03,-1.11E-04,1.72E-05,,1.747061,27.574,,1.7613726,,1.7342794,,1.759737511,,1.733084184,Transmittance,,,,,,,,,,,,,
OHARA,PBH13,Obso,1.740769,27.793228,Schott,2.92E+00,-1.01E-02,3.51E-02,2.09E-03,-1.11E-04,1.72E-05,,1.747061,27.574,,1.7613726,,1.7342794,,1.759737511,,1.733084184,,,,,,,,,,,,,,
CDGM,ZF5,Stan,1.739999,28.245048,Schott,2.92E+00,-1.04E-02,3.39E-02,2.27E-03,-1.36E-04,1.65E-05,,1.746190,28.028,,1.7602301,,1.7336075,,1.758629653,,1.732429947,,,,,,,,,,,,,,
HOYA,FD3,Obso,1.739999,28.245048,Schott,2.92E+00,-1.04E-02,3.39E-02,2.27E-03,-1.36E-04,1.65E-05,,1.746190,28.028,,1.7602301,,1.7336075,,1.758629653,,1.732429947,,,,,,,,,,,,,,
NHG,ZF5,Stan,1.739999,28.245048,Schott,2.92E+00,-1.04E-02,3.39E-02,2.27E-03,-1.36E-04,1.65E-05,,1.746190,28.028,,1.7602301,,1.7336075,,1.758629653,,1.732429947,,,,,,,,,,,,,,
OHARA,PBH3W,Obso,1.739998,28.287409,Schott,2.92E+00,-1.01E-02,3.41E-02,2.20E-03,-1.24E-04,1.58E-05,,1.746179,28.070,,1.7601995,,1.7336165,,1.758601324,,1.732440896,Transmittance,,,,,,,,,,,,,
LZOS,LZ_TF4,Stan,1.740025,28.155393,Schott,2.91E+00,-9.39E-03,3.55E-02,1.78E-03,-5.97E-05,1.24E-05,,1.746234,27.939,,1.7603235,,1.7336140,,1.758716716,,1.73243266,,,,,,,,,,,,,,
CDGM,H-ZF5,Stan,1.740005,28.291496,Schott,2.91E+00,-1.06E-02,3.66E-02,1.35E-03,-3.47E-05,1.59E-05,,1.746175,28.069,,1.7602085,,1.7336245,,1.758602997,,1.732446075,,,,,,,,,,,,,,
HOYA,TAC1,Obso,1.725999,53.41758,Schott,2.91E+00,-1.02E-02,2.54E-02,-8.82E-04,1.48E-04,-6.26E-06,,1.729241,53.224,,1.7362124,,1.7225109,,1.735440581,,1.721849361,,,,,,,,,,,,,,
NHG,H-LAK8A,Stan,1.719991,50.303546,Schott,2.90E+00,-1.35E-02,1.91E-02,1.36E-03,-1.48E-04,8.90E-06,,1.723404,50.052,,1.7308129,,1.7163598,,1.729990206,,1.71567706,,,,,,,,,,,,,,
HOYA,FD13,Obso,1.740774,27.764991,Schott,2.90E+00,-2.09E-03,4.77E-02,-2.01E-03,5.03E-04,-1.68E-05,,1.747064,27.549,,1.7613853,,1.7342674,,1.759745923,,1.733065305,,,,,,,,,,,,,,
SUMITA,LAFN11,Stan,1.720128,45.988899,Schott,2.90E+00,-1.47E-02,1.88E-02,1.92E-03,-1.94E-04,1.18E-05,,1.723853,45.700,,1.7320373,,1.7161981,,1.731122171,,1.715463186,,,,,,,,,,,,,,
CDGM,H-LAK8A,Stan,1.72,50.351963,Schott,2.90E+00,-1.44E-02,2.22E-02,1.05E-04,5.17E-05,-1.90E-06,,1.723404,50.110,,1.7308011,,1.7163647,,1.729977533,,1.715677962,,,,,,,,,,,,,,
OHARA,LAL10,Obso,1.719995,50.254429,Schott,2.90E+00,-1.22E-02,2.11E-02,6.31E-04,-2.89E-05,2.17E-06,,1.723408,49.988,,1.7308373,,1.7163658,,1.730010525,,1.715683308,,,,,,,,,,,,,,
SUMITA,K-LAK10,Stan,1.72,50.303209,Schott,2.90E+00,-1.17E-02,2.16E-02,4.38E-04,5.75E-06,-1.74E-07,,1.723409,50.033,,1.7308349,,1.7163762,,1.730008355,,1.715694933,,,,,,,,,,,,,,
CORNING,D20-50,Stan,1.720003,50.312121,Schott,2.90E+00,-1.25E-02,2.24E-02,1.89E-04,3.30E-05,-1.10E-06,,1.723412,50.067,,1.7308161,,1.7163673,,1.729992718,,1.715681766,,,,,,,,,,,,,,
HIKARI,E-LAK10,Obso,1.719995,50.228454,Schott,2.90E+00,-1.18E-02,2.22E-02,2.69E-04,2.23E-05,-4.35E-07,,1.723409,49.967,,1.7308386,,1.7163610,,1.730011553,,1.715676925,,,,,,,,,,,,,,
NIKON-HIKARI,E-LAK10,Obso,1.719995,50.228454,Schott,2.90E+00,-1.18E-02,2.22E-02,2.69E-04,2.23E-05,-4.35E-07,,1.723409,49.967,,1.7308386,,1.7163610,,1.730011553,,1.715676925,,,,,,,,,,,,,,
HOYA,LAC10,Spec,1.719998,50.343783,Schott,2.90E+00,-1.17E-02,2.21E-02,3.85E-04,-7.98E-06,1.50E-06,,1.723407,50.102,,1.7308022,,1.7163635,,1.729980646,,1.715678793,,,,,,,,,,,,,,
CDGM,H-LAK8B,Stan,1.72,50.294444,Schott,2.90E+00,-1.17E-02,2.25E-02,1.46E-04,4.12E-05,-1.48E-06,,1.723408,50.034,,1.7308280,,1.7163696,,1.73000202,,1.715686108,,,,,,,,,,,,,,
SUMITA,LAK10,Stan,1.720004,50.318875,Schott,2.89E+00,-1.03E-02,2.35E-02,-1.30E-04,8.25E-05,-3.98E-06,,1.723412,50.054,,1.7308306,,1.7163780,,1.730004625,,1.715695569,,,,,,,,,,,,,,
CDGM,ZF4,Stan,1.728251,28.3239,Schott,2.89E+00,-1.79E-02,2.30E-02,5.64E-03,-6.98E-04,5.25E-05,,1.734329,28.105,,1.7481077,,1.7219795,,1.746536678,,1.720824688,,,,,,,,,,,,,,
OHARA,BAH28,Obso,1.72342,37.949115,Schott,2.89E+00,-1.28E-02,2.45E-02,1.67E-03,-1.18E-04,1.05E-05,,1.727938,37.664,,1.7380294,,1.7187023,,1.736889059,,1.717825844,,,,,,,,,,,,,,
SUMITA,K-LAFN11,Stan,1.720138,46.020856,Schott,2.89E+00,-1.19E-02,2.26E-02,7.92E-04,-4.08E-05,4.14E-06,,1.723859,45.741,,1.7320285,,1.7162034,,1.731114571,,1.715466241,,,,,,,,,,,,,,
NHG,H-LAF72,Stan,1.719997,46.004383,Schott,2.89E+00,-1.22E-02,2.33E-02,4.33E-04,2.37E-05,1.99E-07,,1.723717,45.723,,1.7318911,,1.7160627,,1.730975817,,1.715324941,,,,,,,,,,,,,,
CORNING,D34-26,Stan,1.73402,26.500794,Schott,2.89E+00,-1.08E-02,3.53E-02,2.48E-03,-1.89E-04,2.63E-05,,1.740550,26.287,,1.7554697,,1.7272976,,1.753759034,,1.726060494,,,,,,,,,,,,,,
SUMITA,BASF8,Stan,1.723422,37.973729,Schott,2.89E+00,-1.21E-02,2.57E-02,1.43E-03,-9.48E-05,8.76E-06,,1.727941,37.712,,1.7379912,,1.7186886,,1.736858808,,1.717807909,,,,,,,,,,,,,,
CDGM,H-LAF62,Stan,1.719999,43.691154,Schott,2.89E+00,-1.18E-02,2.21E-02,1.33E-03,-9.98E-05,6.90E-06,,1.723916,43.403,,1.7325568,,1.7158778,,1.731588322,,1.715108774,,,,,,,,,,,,,,
NHG,H-LAF62,Stan,1.720003,43.658445,Schott,2.89E+00,-1.26E-02,2.27E-02,1.15E-03,-8.55E-05,7.08E-06,,1.723923,43.384,,1.7325551,,1.7158688,,1.731587633,,1.715095641,,,,,,,,,,,,,,
NHG,H-ZBAF21,Stan,1.723412,37.999234,Schott,2.89E+00,-1.12E-02,2.61E-02,1.32E-03,-9.03E-05,1.02E-05,,1.727925,37.725,,1.7379861,,1.7186903,,1.736850045,,1.717812185,,,,,,,,,,,,,,
HIKARI,E-BASF8,Obso,1.72342,37.950657,Schott,2.89E+00,-1.17E-02,2.69E-02,9.32E-04,-1.77E-05,5.63E-06,,1.727936,37.674,,1.7380163,,1.7186941,,1.73687705,,1.717814611,,,,,,,,,,,,,,
NIKON-HIKARI,E-BASF8,Obso,1.72342,37.950657,Schott,2.89E+00,-1.17E-02,2.69E-02,9.32E-04,-1.77E-05,5.63E-06,,1.727936,37.674,,1.7380163,,1.7186941,,1.73687705,,1.717814611,,,,,,,,,,,,,,
OHARA,BAH78,Obso,1.723421,38.03427,Schott,2.89E+00,-1.09E-02,2.64E-02,1.17E-03,-5.22E-05,6.29E-06,,1.727932,37.764,,1.7379765,,1.7187009,,1.736843898,,1.717823349,,,,,,,,,,,,,,
OHARA,LAM52,Obso,1.72,43.705625,Schott,2.89E+00,-1.13E-02,2.31E-02,1.00E-03,-5.63E-05,5.25E-06,,1.723913,43.413,,1.7325560,,1.7158810,,1.731586108,,1.715111996,,,,,,,,,,,,,,
HIKARI,E-LAF02,Obso,1.72,43.683353,Schott,2.89E+00,-1.13E-02,2.35E-02,8.79E-04,-3.94E-05,4.44E-06,,1.723915,43.394,,1.7325592,,1.7158769,,1.731589155,,1.715106636,,,,,,,,,,,,,,
NIKON-HIKARI,E-LAF02,Obso,1.72,43.683353,Schott,2.89E+00,-1.13E-02,2.35E-02,8.79E-04,-3.94E-05,4.44E-06,,1.723915,43.394,,1.7325592,,1.7158769,,1.731589155,,1.715106636,,,,,,,,,,,,,,
CORNING,D23-38,Stan,1.72349,37.995089,Schott,2.89E+00,-9.34E-03,2.71E-02,1.08E-03,-5.77E-05,7.86E-06,,1.728006,37.722,,1.7380661,,1.7187669,,1.736931092,,1.717889101,,,,,,,,,,,,,,
HOYA,BAFD8,Stan,1.723417,37.994103,Schott,2.89E+00,-9.80E-03,2.77E-02,8.90E-04,-3.63E-05,7.62E-06,,1.727931,37.723,,1.7379875,,1.7186908,,1.736851971,,1.717811416,,,,,,,,,,,,,,
NHG,ZF4,Stan,1.728247,28.325668,Schott,2.89E+00,-1.30E-02,2.68E-02,4.36E-03,-4.51E-04,3.28E-05,,1.734330,28.108,,1.7481049,,1.7219798,,1.746538052,,1.720827801,,,,,,,,,,,,,,
SUMITA,LAFN4,Stan,1.719997,43.686901,Schott,2.89E+00,-1.03E-02,2.48E-02,4.93E-04,1.14E-05,1.96E-06,,1.723912,43.402,,1.7325505,,1.7158712,,1.73158106,,1.715099943,,,,,,,,,,,,,,
SUMITA,LAF3,Stan,1.717003,47.864941,Schott,2.88E+00,-1.27E-02,2.12E-02,8.51E-04,-4.90E-05,3.74E-06,,1.720567,47.585,,1.7283692,,1.7132266,,1.727498069,,1.712518123,,,,,,,,,,,,,,
CDGM,H-ZBAF21,Stan,1.723418,38.022035,Schott,2.88E+00,-9.64E-03,2.92E-02,3.02E-04,5.76E-05,2.46E-06,,1.727925,37.749,,1.7379780,,1.7186947,,1.736841635,,1.717815048,,,,,,,,,,,,,,
SUMITA,LAFN10,Stan,1.720155,42.065035,Schott,2.88E+00,-1.08E-02,2.51E-02,6.36E-04,4.96E-06,2.51E-06,,1.724219,41.778,,1.7332181,,1.7158830,,1.73220595,,1.715085624,,,,,,,,,,,,,,
HOYA,LAF30,Obso,1.717,47.97772,Schott,2.88E+00,-1.22E-02,2.19E-02,6.28E-04,-1.77E-05,1.74E-06,,1.720557,47.708,,1.7283308,,1.7132272,,1.727463629,,1.712518961,,,,,,,,,,,,,,
NHG,H-LAF2,Stan,1.716986,47.896793,Schott,2.88E+00,-1.10E-02,2.14E-02,9.16E-04,-7.10E-05,5.15E-06,,1.720550,47.620,,1.7283431,,1.7132117,,1.727473989,,1.712504357,,,,,,,,,,,,,,
HOYA,LAFL6,Obso,1.72,42.016239,Schott,2.88E+00,-1.05E-02,2.55E-02,5.50E-04,1.44E-05,2.07E-06,,1.724067,41.733,,1.7330716,,1.7157214,,1.732059219,,1.714922713,,,,,,,,,,,,,,
HOYA,MP-LAC8-30,Spec,1.713301,53.950395,Schott,2.88E+00,-1.57E-02,1.77E-02,1.05E-03,-9.83E-05,5.48E-06,,1.716454,53.715,,1.7232641,,1.7099261,,1.722509715,,1.709288088,,,,,,,,,,,,,,
OHARA,LAM3,Obso,1.717004,47.942632,Schott,2.88E+00,-1.06E-02,2.23E-02,5.58E-04,-1.15E-05,1.85E-06,,1.720563,47.656,,1.7283575,,1.7132373,,1.727486978,,1.712531279,,,,,,,,,,,,,,
HIKARI,E-LAF3,Obso,1.717004,47.933096,Schott,2.88E+00,-1.06E-02,2.28E-02,3.98E-04,1.25E-05,5.88E-07,,1.720563,47.649,,1.7283571,,1.7132347,,1.727486473,,1.712527803,,,,,,,,,,,,,,
NIKON-HIKARI,E-LAF3,Obso,1.717004,47.933096,Schott,2.88E+00,-1.06E-02,2.28E-02,3.98E-04,1.25E-05,5.88E-07,,1.720563,47.649,,1.7283571,,1.7132347,,1.727486473,,1.712527803,,,,,,,,,,,,,,
HOYA,M-LAC8,Spec,1.713001,53.938269,Schott,2.88E+00,-1.57E-02,1.77E-02,1.05E-03,-9.91E-05,5.52E-06,,1.716154,53.703,,1.7229621,,1.7096267,,1.722207887,,1.70898885,,,,,,,,,,,,,,
HOYA,E-FD10,Stan,1.72825,28.320486,Schott,2.88E+00,-1.32E-02,3.15E-02,2.69E-03,-2.26E-04,2.47E-05,,1.734320,28.099,,1.7481109,,1.7219776,,1.746535583,,1.720820539,,,,,,,,,,,,,,
HIKARI,BASF8,Obso,1.723421,37.969147,Schott,2.88E+00,-6.45E-03,3.07E-02,-1.40E-04,1.31E-04,-2.44E-06,,1.727935,37.684,,1.7380197,,1.7187029,,1.736879198,,1.717826017,,,,,,,,,,,,,,
