Repository: Amarthgul/PersonalCodes

The classPlot.py contains an abstracted class, designed for plotting data from collage students' physical experiments 

Since I tried to maintain its availability on both python 2 and python 3, it may looks quite primary.

The rest files are simply personal storage.

File: phyData/AbbeGlassTableSchott.csv (part 4 of 9)
Cate,Name,Stat,Nd,Vd,Formula,A0,A1,A2,A3,A4,A5,0.54607,n_e,V_e,0.47999,n_F',0.64385,n_C',0.48613,n_F,0.65627,n_C,,,,,,,,,,,,,,
NIKON-HIKARI,BASF8,Obso,1.723421,37.969147,Schott,2.88E+00,-6.45E-03,3.07E-02,-1.40E-04,1.31E-04,-2.44E-06,,1.727935,37.684,,1.7380197,,1.7187029,,1.736879198,,1.717826017,,,,,,,,,,,,,,
CORNING,D17-48,Stan,1.717011,47.998493,Schott,2.88E+00,-1.07E-02,2.36E-02,1.47E-04,4.45E-05,-1.32E-06,,1.720566,47.735,,1.7283304,,1.7132354,,1.727464546,,1.712526116,,,,,,,,,,,,,,
HOYA,FDS2,Obso,1.7283,28.674457,Schott,2.88E+00,-1.09E-02,3.24E-02,2.26E-03,-1.41E-04,1.65E-05,,1.734301,28.453,,1.7479089,,1.7221011,,1.746357848,,1.720958498,,,,,,,,,,,,,,
NHG,H-LAK7,Stan,1.712991,53.899177,Schott,2.88E+00,-1.47E-02,1.89E-02,6.43E-04,-3.45E-05,1.91E-06,,1.716144,53.654,,1.7229647,,1.7096173,,1.722208187,,1.708979752,,,,,,,,,,,,,,
CDGM,H-LAK7A,Stan,1.713004,53.868142,Schott,2.88E+00,-1.48E-02,1.89E-02,7.47E-04,-6.24E-05,3.88E-06,,1.716160,53.642,,1.7229712,,1.7096206,,1.722217004,,1.708980713,,,,,,,,,,,,,,
SUMITA,K-LAK8,Stan,1.713003,53.903013,Schott,2.88E+00,-1.50E-02,1.93E-02,4.84E-04,-1.14E-05,7.05E-07,,1.716156,53.667,,1.7229702,,1.7096258,,1.722214465,,1.708986746,,,,,,,,,,,,,,
HIKARI,E-SF10,Obso,1.72825,28.459666,Schott,2.88E+00,-1.23E-02,3.34E-02,1.83E-03,-8.13E-05,1.59E-05,,1.734287,28.232,,1.7480233,,1.7220139,,1.746452426,,1.72086313,,,,,,,,,,,,,,
NIKON-HIKARI,E-SF10,Obso,1.72825,28.459666,Schott,2.88E+00,-1.23E-02,3.34E-02,1.83E-03,-8.13E-05,1.59E-05,,1.734287,28.232,,1.7480233,,1.7220139,,1.746452426,,1.72086313,,,,,,,,,,,,,,
OHARA,LAL8,Obso,1.712995,53.845848,Schott,2.88E+00,-1.46E-02,1.91E-02,6.13E-04,-3.54E-05,2.16E-06,,1.716152,53.610,,1.7229731,,1.7096146,,1.722217035,,1.70897542,,,,,,,,,,,,,,
SUMITA,LAK8,Stan,1.713003,53.901641,Schott,2.88E+00,-1.47E-02,1.96E-02,4.04E-04,-1.29E-06,2.30E-07,,1.716156,53.666,,1.7229698,,1.7096252,,1.722214133,,1.708986077,,,,,,,,,,,,,,
HOYA,LAF3,Stan,1.717,47.981104,Schott,2.88E+00,-8.73E-03,2.44E-02,4.55E-05,4.28E-05,-7.28E-07,,1.720559,47.724,,1.7283188,,1.7132204,,1.727454334,,1.712510717,,,,,,,,,,,,,,
HIKARI,E-LAK8,Obso,1.712995,53.875777,Schott,2.88E+00,-1.42E-02,1.98E-02,4.01E-04,-6.69E-06,7.87E-07,,1.716150,53.642,,1.7229653,,1.7096148,,1.722209575,,1.708975319,,,,,,,,,,,,,,
NIKON-HIKARI,E-LAK8,Obso,1.712995,53.875777,Schott,2.88E+00,-1.42E-02,1.98E-02,4.01E-04,-6.69E-06,7.87E-07,,1.716150,53.642,,1.7229653,,1.7096148,,1.722209575,,1.708975319,,,,,,,,,,,,,,
NHG,H-ZF4,Stan,1.728249,28.324976,Schott,2.88E+00,-1.19E-02,3.41E-02,1.68E-03,-5.56E-05,1.44E-05,,1.734315,28.100,,1.7481150,,1.7219824,,1.74653697,,1.720826038,,,,,,,,,,,,,,
HOYA,LAFL5,Obso,1.719998,43.903303,Schott,2.88E+00,-6.34E-03,2.94E-02,-7.09E-04,1.47E-04,-4.19E-06,,1.723898,43.655,,1.7324485,,1.7158664,,1.731491536,,1.71509164,,,,,,,,,,,,,,
OHARA,PBH10,Obso,1.728249,28.4623,Schott,2.88E+00,-1.02E-02,3.38E-02,1.83E-03,-7.87E-05,1.41E-05,,1.734291,28.239,,1.7480133,,1.7220103,,1.746447009,,1.720860106,,,,,,,,,,,,,,
HOYA,LAC8,Pref,1.713,53.938853,Schott,2.88E+00,-1.38E-02,2.03E-02,2.78E-04,5.91E-06,1.77E-07,,1.716152,53.717,,1.7229507,,1.7096187,,1.722197513,,1.708978645,,,,,,,,,,,,,,
CORNING,D28-28,Stan,1.728304,28.397796,Schott,2.88E+00,-9.73E-03,3.39E-02,2.01E-03,-1.24E-04,1.74E-05,,1.734363,28.180,,1.7481026,,1.7220430,,1.74653554,,1.720888595,,,,,,,,,,,,,,
CORNING,D13-54,Stan,1.713,53.843096,Schott,2.88E+00,-1.37E-02,2.09E-02,4.89E-05,4.53E-05,-2.02E-06,,1.716155,53.614,,1.7229731,,1.7096154,,1.722216969,,1.708974593,,,,,,,,,,,,,,
CDGM,H-ZF4AGT,Stan,1.728254,28.310916,Schott,2.88E+00,-1.09E-02,3.48E-02,1.64E-03,-8.15E-05,1.79E-05,,1.734324,28.089,,1.7481218,,1.7219786,,1.746543842,,1.72081994,,,,,,,,,,,,,,
CDGM,H-ZF4A,Pref,1.728254,28.310916,Schott,2.88E+00,-1.09E-02,3.48E-02,1.64E-03,-8.15E-05,1.79E-05,,1.734324,28.089,,1.7481218,,1.7219786,,1.746543842,,1.72081994,,,,,,,,,,,,,,
LZOS,LZ_TF7,Stan,1.728221,28.32234,Schott,2.88E+00,-9.04E-03,3.46E-02,1.79E-03,-8.11E-05,1.38E-05,,1.734297,28.109,,1.7480649,,1.7219415,,1.746495982,,1.720783628,,,,,,,,,,,,,,
HOYA,FD10,Obso,1.728252,28.319563,Schott,2.88E+00,-9.23E-03,3.53E-02,1.52E-03,-4.87E-05,1.37E-05,,1.734324,28.100,,1.7481098,,1.7219772,,1.746535764,,1.720819813,,,,,,,,,,,,,,
CDGM,H-LAF2,Stan,1.716996,47.920216,Schott,2.87E+00,-5.71E-03,2.92E-02,-1.46E-03,2.53E-04,-1.09E-05,,1.720555,47.665,,1.7283239,,1.7132068,,1.727456185,,1.712493667,,,,,,,,,,,,,,
HIKARI,LAF7,Obso,1.749501,35.186731,Schott,2.87E+00,5.59E-02,8.26E-02,-1.26E-02,1.71E-03,-7.98E-05,,1.754560,34.944,,1.7658008,,1.7442077,,1.764531097,,1.74323007,,,,,,,,,,,,,,
NIKON-HIKARI,LAF7,Obso,1.749501,35.186731,Schott,2.87E+00,5.59E-02,8.26E-02,-1.26E-02,1.71E-03,-7.98E-05,,1.754560,34.944,,1.7658008,,1.7442077,,1.764531097,,1.74323007,,,,,,,,,,,,,,
CDGM,H-TF8,Stan,1.720478,34.727247,Schott,2.87E+00,-1.23E-02,2.96E-02,8.68E-04,6.58E-06,4.82E-06,,1.725392,34.488,,1.7363725,,1.7153393,,1.735130466,,1.714383359,,,,,,,,,,,,,,
SUMITA,SF10W,Stan,1.728248,28.3444,Schott,2.87E+00,-5.58E-03,4.28E-02,-1.45E-03,4.92E-04,-2.28E-05,,1.734308,28.118,,1.7481052,,1.7219900,,1.746528314,,1.72083502,,,,,,,,,,,,,,
SUMITA,SF10,Stan,1.728248,28.3444,Schott,2.87E+00,-5.58E-03,4.28E-02,-1.45E-03,4.92E-04,-2.28E-05,,1.734308,28.118,,1.7481052,,1.7219900,,1.746528314,,1.72083502,,,,,,,,,,,,,,
SUMITA,CD120,Stan,1.722497,29.230646,Schott,2.87E+00,-1.30E-02,3.09E-02,2.30E-03,-1.75E-04,2.07E-05,,1.728334,29.003,,1.7415702,,1.7164577,,1.740059766,,1.715342213,,,,,,,,,,,,,,
SUMITA,K-CD120,Stan,1.722498,29.236647,Schott,2.86E+00,-1.20E-02,3.27E-02,1.68E-03,-7.48E-05,1.47E-05,,1.728332,29.008,,1.7415678,,1.7164599,,1.740056765,,1.715344262,,,,,,,,,,,,,,
OHARA,BPH45,Obso,1.718502,33.515702,Schott,2.86E+00,-1.24E-02,2.99E-02,1.04E-03,1.60E-06,4.46E-06,,1.723579,33.283,,1.7349433,,1.7132033,,1.733657071,,1.712218939,,,,,,,,,,,,,,
HOYA,ADF455,Obso,1.71852,33.456548,Schott,2.86E+00,-1.20E-02,2.97E-02,1.22E-03,-3.96E-05,7.31E-06,,1.723607,33.229,,1.7349836,,1.7132073,,1.73369699,,1.712220423,,,,,,,,,,,,,,
SUMITA,ZNSF8,Stan,1.7143,38.864646,Schott,2.86E+00,-1.25E-02,2.60E-02,9.25E-04,-2.82E-05,4.63E-06,,1.718662,38.615,,1.7283261,,1.7097152,,1.72723897,,1.708859496,,,,,,,,,,,,,,
SUMITA,K-ZNSF8,Stan,1.7143,38.85222,Schott,2.86E+00,-1.21E-02,2.61E-02,9.13E-04,-3.05E-05,4.89E-06,,1.718663,38.604,,1.7283286,,1.7097123,,1.727241629,,1.708856291,,,,,,,,,,,,,,
SUMITA,SF18,Stan,1.721507,29.281841,Schott,2.86E+00,-1.02E-02,3.19E-02,2.03E-03,-1.16E-04,1.42E-05,,1.727332,29.059,,1.7405110,,1.7154818,,1.739010977,,1.714370474,,,,,,,,,,,,,,
HOYA,FD18,Obso,1.721507,29.243436,Schott,2.86E+00,-1.05E-02,3.21E-02,1.96E-03,-1.04E-04,1.34E-05,,1.727339,29.021,,1.7405362,,1.7154740,,1.739033849,,1.714360992,,,,,,,,,,,,,,
OHARA,PBH18,Obso,1.721506,29.243262,Schott,2.86E+00,-1.02E-02,3.20E-02,2.02E-03,-1.14E-04,1.40E-05,,1.727339,29.021,,1.7405377,,1.7154748,,1.739035295,,1.714362295,,,,,,,,,,,,,,
CDGM,H-ZF3,Stan,1.717361,29.509994,Schott,2.86E+00,-1.77E-02,2.60E-02,3.44E-03,-3.19E-04,2.68E-05,,1.723102,29.278,,1.7361206,,1.7114229,,1.734635845,,1.710326341,,,,,,,,,,,,,,
SUMITA,SFN1,Stan,1.720215,29.309406,Schott,2.86E+00,-1.03E-02,3.17E-02,2.04E-03,-1.20E-04,1.45E-05,,1.726024,29.085,,1.7391705,,1.7142084,,1.737673776,,1.713100513,,,,,,,,,,,,,,
HOYA,LAFL4,Obso,1.712704,43.295113,Schott,2.86E+00,-9.61E-03,2.94E-02,-1.08E-03,2.36E-04,-1.04E-05,,1.716614,43.055,,1.7251998,,1.7085556,,1.724237475,,1.707775668,,,,,,,,,,,,,,
HOYA,E-FD1,Stan,1.71736,29.500507,Schott,2.85E+00,-1.32E-02,2.94E-02,2.55E-03,-2.12E-04,2.23E-05,,1.723103,29.267,,1.7361272,,1.7114202,,1.734641052,,1.710323765,,,,,,,,,,,,,,
SUMITA,K-ZNSF8(M),Stan,1.711425,38.904845,Schott,2.85E+00,-1.20E-02,2.59E-02,9.06E-04,-2.81E-05,4.70E-06,,1.715765,38.654,,1.7253813,,1.7068640,,1.724299555,,1.706012976,,,,,,,,,,,,,,
HOYA,FD1,Obso,1.71736,29.50028,Schott,2.85E+00,-1.22E-02,2.95E-02,2.47E-03,-1.65E-04,1.57E-05,,1.723108,29.272,,1.7361223,,1.7114190,,1.734641012,,1.71032354,,,,,,,,,,,,,,
HIKARI,E-SF1,Obso,1.717362,29.522238,Schott,2.85E+00,-1.23E-02,3.17E-02,1.71E-03,-7.33E-05,1.41E-05,,1.723097,29.286,,1.7361199,,1.7114290,,1.734632592,,1.710333129,,,,,,,,,,,,,,
NIKON-HIKARI,E-SF1,Obso,1.717362,29.522238,Schott,2.85E+00,-1.23E-02,3.17E-02,1.71E-03,-7.33E-05,1.41E-05,,1.723097,29.286,,1.7361199,,1.7114290,,1.734632592,,1.710333129,,,,,,,,,,,,,,
HOYA,FD20,Obso,1.720225,29.300359,Schott,2.85E+00,-7.01E-03,3.72E-02,2.97E-04,1.28E-04,2.01E-06,,1.726031,29.079,,1.7391763,,1.7142084,,1.737677786,,1.713096619,,,,,,,,,,,,,,
LZOS,LZ_CTK8,Stan,1.703085,48.927733,Schott,2.85E+00,-1.20E-02,1.15E-02,4.37E-03,-6.47E-04,3.76E-05,,1.706526,48.681,,1.7139630,,1.6994498,,1.713142536,,1.69877244,,,,,,,,,,,,,,
CDGM,ZF3,Stan,1.717365,29.510385,Schott,2.85E+00,-1.05E-02,3.09E-02,2.14E-03,-1.31E-04,1.42E-05,,1.723113,29.286,,1.7361104,,1.7114192,,1.734631857,,1.710322544,,,,,,,,,,,,,,
NHG,H-ZF3,Stan,1.717363,29.506542,Schott,2.85E+00,-1.12E-02,3.24E-02,1.62E-03,-8.06E-05,1.56E-05,,1.723102,29.274,,1.7361230,,1.7114215,,1.734636206,,1.710323797,,,,,,,,,,,,,,
SUMITA,K-SFLD1,Stan,1.717361,29.503166,Schott,2.85E+00,-1.18E-02,3.28E-02,1.45E-03,-4.82E-05,1.30E-05,,1.723102,29.276,,1.7361108,,1.7114116,,1.734626552,,1.710311422,,,,,,,,,,,,,,
CORNING,D17-29,Stan,1.717409,29.492751,Schott,2.85E+00,-9.70E-03,3.17E-02,1.99E-03,-1.31E-04,1.66E-05,,1.723158,29.264,,1.7361741,,1.7114629,,1.734691236,,1.710365881,,,,,,,,,,,,,,
SUMITA,SF1,Stan,1.717359,29.509079,Schott,2.85E+00,-9.80E-03,3.19E-02,1.88E-03,-1.05E-04,1.37E-05,,1.723107,29.286,,1.7361014,,1.7114105,,1.734622918,,1.710312712,,,,,,,,,,,,,,
NHG,ZF3,Stan,1.717368,29.498247,Schott,2.85E+00,-9.47E-03,3.18E-02,1.99E-03,-1.26E-04,1.48E-05,,1.723120,29.278,,1.7361122,,1.7114140,,1.734634767,,1.710315343,,,,,,,,,,,,,,
LZOS,LZ_TF3,Stan,1.717412,29.47668,Schott,2.85E+00,-9.49E-03,3.20E-02,1.91E-03,-1.16E-04,1.47E-05,,1.723167,29.254,,1.7361760,,1.7114559,,1.734695626,,1.710356923,,,,,,,,,,,,,,
HIKARI,SF10,Obso,1.72825,28.34699,Schott,2.84E+00,1.64E-02,5.21E-02,-2.61E-03,4.47E-04,-9.43E-06,,1.734322,28.120,,1.7481009,,1.7219871,,1.746527927,,1.720836913,,,,,,,,,,,,,,
NIKON-HIKARI,SF10,Obso,1.72825,28.34699,Schott,2.84E+00,1.64E-02,5.21E-02,-2.61E-03,4.47E-04,-9.43E-06,,1.734322,28.120,,1.7481009,,1.7219871,,1.746527927,,1.720836913,,,,,,,,,,,,,,
SUMITA,K-CD120(M),Stan,1.714662,29.605066,Schott,2.84E+00,-1.19E-02,3.12E-02,1.85E-03,-1.05E-04,1.60E-05,,1.720361,29.369,,1.7332929,,1.7087652,,1.731816558,,1.707676296,,,,,,,,,,,,,,
HIKARI,SF1,Obso,1.71736,29.486634,Schott,2.84E+00,-4.47E-03,3.46E-02,1.33E-03,-5.45E-05,1.21E-05,,1.723115,29.262,,1.7361220,,1.7114098,,1.73464211,,1.710313371,,,,,,,,,,,,,,
NIKON-HIKARI,SF1,Obso,1.71736,29.486634,Schott,2.84E+00,-4.47E-03,3.46E-02,1.33E-03,-5.45E-05,1.21E-05,,1.723115,29.262,,1.7361220,,1.7114098,,1.73464211,,1.710313371,,,,,,,,,,,,,,
HIKARI,E-BASF7,Obso,1.70154,41.166985,Schott,2.84E+00,-1.79E-02,1.54E-02,3.72E-03,-4.88E-04,3.29E-05,,1.705587,40.888,,1.7145467,,1.6972901,,1.71353949,,1.696497885,,,,,,,,,,,,,,
NIKON-HIKARI,E-BASF7,Obso,1.70154,41.166985,Schott,2.84E+00,-1.79E-02,1.54E-02,3.72E-03,-4.88E-04,3.29E-05,,1.705587,40.888,,1.7145467,,1.6972901,,1.71353949,,1.696497885,,,,,,,,,,,,,,
HIKARI,BASF7,Obso,1.70154,41.166978,Schott,2.84E+00,-1.79E-02,1.54E-02,3.72E-03,-4.88E-04,3.29E-05,,1.705587,40.888,,1.7145466,,1.6972899,,1.713539375,,1.696497771,,,,,,,,,,,,,,
NIKON-HIKARI,BASF7,Obso,1.70154,41.166978,Schott,2.84E+00,-1.79E-02,1.54E-02,3.72E-03,-4.88E-04,3.29E-05,,1.705587,40.888,,1.7145466,,1.6972899,,1.713539375,,1.696497771,,,,,,,,,,,,,,
NHG,H-LAK12,Stan,1.69679,56.185558,Schott,2.83E+00,-1.56E-02,1.58E-02,1.24E-03,-1.41E-04,7.84E-06,,1.699751,55.966,,1.7061155,,1.6936123,,1.705412568,,1.693010798,,,,,,,,,,,,,,
HIKARI,LAF3,Obso,1.717,48.125992,Schott,2.83E+00,2.56E-02,5.04E-02,-6.70E-03,8.79E-04,-4.05E-05,,1.720554,47.873,,1.7282713,,1.7132199,,1.727411724,,1.712513096,,,,,,,,,,,,,,
NIKON-HIKARI,LAF3,Obso,1.717,48.125992,Schott,2.83E+00,2.56E-02,5.04E-02,-6.70E-03,8.79E-04,-4.05E-05,,1.720554,47.873,,1.7282713,,1.7132199,,1.727411724,,1.712513096,,,,,,,,,,,,,,
HOYA,LAFL3,Obso,1.700301,47.836538,Schott,2.83E+00,-1.17E-02,1.93E-02,1.26E-03,-1.07E-04,6.26E-06,,1.703786,47.544,,1.7114222,,1.6966192,,1.710570002,,1.695930309,,,,,,,,,,,,,,
OHARA,LAM51,Obso,1.699998,48.078869,Schott,2.83E+00,-1.25E-02,1.93E-02,1.14E-03,-8.84E-05,5.82E-06,,1.703461,47.780,,1.7110597,,1.6963368,,1.710210474,,1.69565087,,,,,,,,,,,,,,
HOYA,MP-LAC14-80,Pref,1.697599,55.50665,Schott,2.83E+00,-1.49E-02,1.81E-02,5.35E-04,-3.19E-05,2.03E-06,,1.700596,55.286,,1.7070518,,1.6943796,,1.706337335,,1.693769297,,,,,,,,,,,,,,
HOYA,LAC15,Obso,1.6968,56.114704,Schott,2.83E+00,-1.52E-02,1.73E-02,7.10E-04,-5.78E-05,3.33E-06,,1.699762,55.893,,1.7061377,,1.6936180,,1.705432451,,1.693014842,,,,,,,,,,,,,,
NHG,H-LAK51,Stan,1.696796,55.43873,Schott,2.83E+00,-1.52E-02,1.70E-02,9.14E-04,-8.70E-05,4.85E-06,,1.699795,55.214,,1.7062530,,1.6935788,,1.705538645,,1.692969697,,,,,,,,,,,,,,
CORNING,C97-56,Stan,1.697,56.222926,Schott,2.83E+00,-1.43E-02,1.89E-02,1.70E-04,2.21E-05,-9.54E-07,,1.699956,56.003,,1.7063200,,1.6938214,,1.70561552,,1.693218254,,,,,,,,,,,,,,
HOYA,M-LAC14,Pref,1.696799,55.461191,Schott,2.83E+00,-1.48E-02,1.82E-02,4.93E-04,-2.55E-05,1.68E-06,,1.699795,55.241,,1.7062486,,1.6935805,,1.705534317,,1.692970405,,,,,,,,,,,,,,
NHG,H-LAF51,Stan,1.699992,48.056847,Schott,2.83E+00,-1.07E-02,2.09E-02,7.27E-04,-3.73E-05,3.29E-06,,1.703457,47.763,,1.7110536,,1.6963255,,1.71020486,,1.695638723,,,,,,,,,,,,,,
SUMITA,K-LAK14,Stan,1.6968,55.657074,Schott,2.83E+00,-1.38E-02,1.80E-02,5.78E-04,-3.77E-05,2.29E-06,,1.699786,55.418,,1.7062267,,1.6935994,,1.705513442,,1.692993727,,,,,,,,,,,,,,
SUMITA,LAFN3,Stan,1.700006,48.003914,Schott,2.83E+00,-1.05E-02,2.08E-02,7.91E-04,-5.04E-05,4.02E-06,,1.703476,47.715,,1.7110774,,1.6963342,,1.710228767,,1.695646264,,,,,,,,,,,,,,
HIKARI,E-LAK14,Obso,1.696797,55.523908,Schott,2.83E+00,-1.46E-02,1.84E-02,4.21E-04,-1.32E-05,9.75E-07,,1.699789,55.300,,1.7062376,,1.6935831,,1.705523655,,1.692973972,,,,,,,,,,,,,,
NIKON-HIKARI,E-LAK14,Obso,1.696797,55.523908,Schott,2.83E+00,-1.46E-02,1.84E-02,4.21E-04,-1.32E-05,9.75E-07,,1.699789,55.300,,1.7062376,,1.6935831,,1.705523655,,1.692973972,,,,,,,,,,,,,,
HIKARI,E-LAF01,Obso,1.699998,48.078853,Schott,2.83E+00,-1.12E-02,2.13E-02,5.59E-04,-1.34E-05,1.86E-06,,1.703462,47.800,,1.7110427,,1.6963259,,1.710196484,,1.695636881,,,,,,,,,,,,,,
NIKON-HIKARI,E-LAF01,Obso,1.699998,48.078853,Schott,2.83E+00,-1.12E-02,2.13E-02,5.59E-04,-1.34E-05,1.86E-06,,1.703462,47.800,,1.7110427,,1.6963259,,1.710196484,,1.695636881,,,,,,,,,,,,,,
OHARA,LAL14,Obso,1.696796,55.528037,Schott,2.83E+00,-1.46E-02,1.85E-02,3.75E-04,-7.13E-06,6.78E-07,,1.699788,55.305,,1.7062353,,1.6935822,,1.705521541,,1.692972801,,,,,,,,,,,,,,
CDGM,H-LAF51,Stan,1.7,48.109868,Schott,2.83E+00,-1.14E-02,2.17E-02,3.86E-04,1.32E-05,6.84E-07,,1.703460,47.828,,1.7110389,,1.6963308,,1.710192132,,1.695641871,,,,,,,,,,,,,,
SUMITA,K-LAFN3,Stan,1.700008,48.010302,Schott,2.83E+00,-1.02E-02,2.12E-02,6.65E-04,-3.33E-05,3.16E-06,,1.703478,47.723,,1.7110766,,1.6963356,,1.710228078,,1.695647479,,,,,,,,,,,,,,
CDGM,H-LAK12,Stan,1.696801,56.199825,Schott,2.83E+00,-1.36E-02,1.90E-02,2.05E-04,8.81E-06,-2.16E-08,,1.699759,55.987,,1.7061185,,1.6936198,,1.70541517,,1.693016348,,,,,,,,,,,,,,
SUMITA,K-LAFK58,Stan,1.695603,59.057372,Schott,2.83E+00,-1.28E-02,1.73E-02,4.35E-04,-1.93E-05,1.18E-06,,1.698412,58.792,,1.7044698,,1.6925904,,1.703798976,,1.692020377,,,,,,,,,,,,,,
CORNING,C97-55,Stan,1.697005,55.409848,Schott,2.83E+00,-1.37E-02,1.99E-02,-5.69E-05,5.61E-05,-2.66E-06,,1.700003,55.188,,1.7064658,,1.6937819,,1.705749743,,1.693170475,,,,,,,,,,,,,,
SUMITA,LAK14,Stan,1.696803,55.657331,Schott,2.83E+00,-1.29E-02,1.91E-02,2.65E-04,2.77E-06,3.54E-07,,1.699789,55.424,,1.7062257,,1.6935996,,1.705512879,,1.692993172,,,,,,,,,,,,,,
HOYA,LAC14,Pref,1.696802,55.459694,Schott,2.83E+00,-1.36E-02,1.98E-02,1.50E-05,4.08E-05,-1.75E-06,,1.699798,55.246,,1.7062474,,1.6935804,,1.705533418,,1.692969109,,,,,,,,,,,,,,
CDGM,H-LAK51A,Stan,1.6968,55.534184,Schott,2.82E+00,-1.26E-02,2.12E-02,-4.46E-04,1.04E-04,-4.73E-06,,1.699790,55.320,,1.7062306,,1.6935808,,1.705516922,,1.692969511,,,,,,,,,,,,,,
OHARA,BAH27,Obso,1.701536,41.242277,Schott,2.82E+00,-1.09E-02,2.37E-02,9.02E-04,-3.71E-05,5.48E-06,,1.705572,40.950,,1.7145306,,1.6973007,,1.713521458,,1.696511054,,,,,,,,,,,,,,
OHARA,BAH77,Obso,1.701539,41.21001,Schott,2.82E+00,-1.06E-02,2.44E-02,7.06E-04,-3.95E-06,2.99E-06,,1.705579,40.926,,1.7145363,,1.6972959,,1.713528215,,1.696504426,,,,,,,,,,,,,,
OHARA,BAH71,Obso,1.701998,40.097173,Schott,2.82E+00,-9.92E-03,2.44E-02,9.97E-04,-4.55E-05,5.55E-06,,1.706153,39.813,,1.7153817,,1.6976450,,1.714342412,,1.696834695,,,,,,,,,,,,,,
HOYA,BAFD7,Stan,1.701543,41.148951,Schott,2.82E+00,-9.73E-03,2.43E-02,7.84E-04,-2.24E-05,4.67E-06,,1.705587,40.856,,1.7145695,,1.6972992,,1.713557812,,1.696508676,,,,,,,,,,,,,,
HIKARI,E-LAF09,Obso,1.697,48.53059,Schott,2.82E+00,-1.28E-02,1.96E-02,8.52E-04,-3.82E-05,2.42E-06,,1.700416,48.234,,1.7079058,,1.6933846,,1.707068834,,1.692706531,,,,,,,,,,,,,,
NIKON-HIKARI,E-LAF09,Obso,1.697,48.53059,Schott,2.82E+00,-1.28E-02,1.96E-02,8.52E-04,-3.82E-05,2.42E-06,,1.700416,48.234,,1.7079058,,1.6933846,,1.707068834,,1.692706531,,,,,,,,,,,,,,
HIKARI,LAF09,Obso,1.697,48.530571,Schott,2.82E+00,-1.28E-02,1.96E-02,8.52E-04,-3.82E-05,2.42E-06,,1.700416,48.234,,1.7079057,,1.6933845,,1.707068695,,1.692706389,,,,,,,,,,,,,,
NIKON-HIKARI,LAF09,Obso,1.697,48.530571,Schott,2.82E+00,-1.28E-02,1.96E-02,8.52E-04,-3.82E-05,2.42E-06,,1.700416,48.234,,1.7079057,,1.6933845,,1.707068695,,1.692706389,,,,,,,,,,,,,,
SUMITA,LAFN2,Stan,1.697,48.467106,Schott,2.82E+00,-1.24E-02,1.93E-02,1.04E-03,-7.79E-05,5.14E-06,,1.700421,48.173,,1.7079183,,1.6933788,,1.707081088,,1.692699974,,,,,,,,,,,,,,
CDGM,H-ZBAF20,Stan,1.701545,41.140848,Schott,2.82E+00,-1.01E-02,2.55E-02,3.30E-04,5.03E-05,6.00E-07,,1.705589,40.852,,1.7145689,,1.6972971,,1.713556947,,1.696504388,,,,,,,,,,,,,,
CORNING,D01-41,Obso,1.701805,41.110216,Schott,2.82E+00,-9.37E-03,2.57E-02,3.83E-04,3.71E-05,7.58E-07,,1.705857,40.834,,1.7148306,,1.6975447,,1.713821436,,1.696749863,,,,,,,,,,,,,,
SUMITA,BASF7,Stan,1.70154,41.153916,Schott,2.82E+00,-9.78E-03,2.52E-02,5.59E-04,5.67E-06,2.64E-06,,1.705588,40.883,,1.7145413,,1.6972827,,1.713535098,,1.69648808,,,,,,,,,,,,,,
HOYA,BAFD15,Obso,1.701999,40.195943,Schott,2.82E+00,-1.08E-02,2.62E-02,3.41E-04,4.68E-05,6.60E-07,,1.706143,39.934,,1.7153213,,1.6976385,,1.714288553,,1.696823835,,,,,,,,,,,,,,
CDGM,H-LAF1,Stan,1.693631,49.233011,Schott,2.82E+00,-1.64E-02,1.37E-02,2.48E-03,-2.59E-04,1.31E-05,,1.696984,48.912,,1.7043455,,1.6900957,,1.703523775,,1.689434822,,,,,,,,,,,,,,
SUMITA,K-LAFK55,Stan,1.693995,56.287086,Schott,2.82E+00,-1.32E-02,1.80E-02,4.56E-04,-2.13E-05,1.57E-06,,1.696935,56.037,,1.7032814,,1.6908444,,1.70257812,,1.690248374,,,,,,,,,,,,,,
SUMITA,LAFK55,Stan,1.693996,56.290614,Schott,2.82E+00,-1.29E-02,1.85E-02,3.11E-04,-1.45E-06,5.76E-07,,1.696935,56.043,,1.7032800,,1.6908442,,1.702576753,,1.69024777,,,,,,,,,,,,,,
HOYA,LAFL2,Obso,1.697,48.514006,Schott,2.82E+00,-1.01E-02,2.10E-02,6.07E-04,-2.20E-05,2.02E-06,,1.700420,48.227,,1.7079021,,1.6933787,,1.707067264,,1.692700057,,,,,,,,,,,,,,
NHG,H-LAK6,Stan,1.693495,53.221334,Schott,2.82E+00,-1.54E-02,1.62E-02,1.45E-03,-1.69E-04,9.65E-06,,1.696604,52.998,,1.7033109,,1.6901669,,1.702568965,,1.689538383,,,,,,,,,,,,,,
NHG,H-ZBAF20,Stan,1.701542,41.156813,Schott,2.82E+00,-6.12E-03,2.70E-02,1.07E-04,5.85E-05,1.01E-06,,1.705587,40.864,,1.7145649,,1.6972982,,1.713553742,,1.696507872,,,,,,,,,,,,,,
CDGM,H-LAK6A,Stan,1.693501,53.347668,Schott,2.81E+00,-1.48E-02,1.90E-02,3.37E-04,1.36E-05,-5.86E-07,,1.696598,53.107,,1.7033022,,1.6901853,,1.702557612,,1.689557757,,,,,,,,,,,,,,
CDGM,D-LAK6,Stan,1.693847,53.151009,Schott,2.81E+00,-1.34E-02,1.97E-02,2.49E-04,1.98E-05,-8.03E-07,,1.696957,52.911,,1.7036898,,1.6905176,,1.702942542,,1.689888085,,,,,,,,,,,,,,
OHARA,LAL13,Obso,1.693501,53.231566,Schott,2.81E+00,-1.36E-02,1.87E-02,5.64E-04,-2.85E-05,1.82E-06,,1.696606,52.989,,1.7033259,,1.6901798,,1.702580503,,1.6895523,,,,,,,,,,,,,,
LZOS,LZ_CTK12,Stan,1.691998,54.774939,Schott,2.81E+00,-1.51E-02,1.59E-02,1.36E-03,-1.61E-04,9.01E-06,,1.695015,54.560,,1.7015024,,1.6887639,,1.70078601,,1.688152338,,,,,,,,,,,,,,
HIKARI,E-LAK13,Obso,1.693501,53.203153,Schott,2.81E+00,-1.35E-02,1.92E-02,4.15E-04,-7.45E-06,7.65E-07,,1.696608,52.963,,1.7033292,,1.6901766,,1.702583423,,1.689548264,,,,,,,,,,,,,,
NIKON-HIKARI,E-LAK13,Obso,1.693501,53.203153,Schott,2.81E+00,-1.35E-02,1.92E-02,4.15E-04,-7.45E-06,7.65E-07,,1.696608,52.963,,1.7033292,,1.6901766,,1.702583423,,1.689548264,,,,,,,,,,,,,,
SUMITA,K-VC80,Stan,1.693842,53.114883,Schott,2.81E+00,-1.26E-02,1.99E-02,1.57E-04,4.07E-05,-2.50E-06,,1.696954,52.863,,1.7037002,,1.6905160,,1.702951198,,1.689887954,,,,,,,,,,,,,,
HOYA,MP-LAC130,Pref,1.6935,53.200779,Schott,2.81E+00,-1.33E-02,1.93E-02,4.12E-04,-9.94E-06,9.62E-07,,1.696607,52.965,,1.7033260,,1.6901738,,1.702580782,,1.689545062,,,,,,,,,,,,,,
HOYA,MC-LAC130,Pref,1.6935,53.200779,Schott,2.81E+00,-1.33E-02,1.93E-02,4.12E-04,-9.94E-06,9.62E-07,,1.696607,52.965,,1.7033260,,1.6901738,,1.702580782,,1.689545062,,,,,,,,,,,,,,
HOYA,M-LAC130,Pref,1.6935,53.200779,Schott,2.81E+00,-1.33E-02,1.93E-02,4.12E-04,-9.94E-06,9.62E-07,,1.696607,52.965,,1.7033260,,1.6901738,,1.702580782,,1.689545062,,,,,,,,,,,,,,
NHG,H-LAK2H,Stan,1.692122,54.544682,Schott,2.81E+00,-1.51E-02,1.73E-02,8.29E-04,-7.30E-05,4.14E-06,,1.695149,54.323,,1.7016725,,1.6888759,,1.70095059,,1.688261308,,,,,,,,,,,,,,
HOYA,LAC13,Spec,1.693504,53.342974,Schott,2.81E+00,-1.29E-02,2.00E-02,1.99E-04,1.76E-05,-4.48E-07,,1.696603,53.116,,1.7032974,,1.6901826,,1.702555309,,1.689554263,,,,,,,,,,,,,,
NHG,D-LAK6,Stan,1.692461,53.102819,Schott,2.81E+00,-1.43E-02,1.78E-02,8.51E-04,-6.90E-05,3.86E-06,,1.695569,52.862,,1.7022950,,1.6891368,,1.70154926,,1.688509065,,,,,,,,,,,,,,
SUMITA,LAK13,Stan,1.693512,53.34975,Schott,2.81E+00,-1.02E-02,2.05E-02,9.79E-05,3.38E-05,-1.19E-06,,1.696609,53.079,,1.7033323,,1.6902082,,1.702585179,,1.689585633,,,,,,,,,,,,,,
SUMITA,K-LAFK58(M),Stan,1.690973,58.395961,Schott,2.81E+00,-1.27E-02,1.75E-02,3.59E-04,-8.89E-06,6.19E-07,,1.693795,58.141,,1.6998790,,1.6879459,,1.699205508,,1.687372774,,,,,,,,,,,,,,
HIKARI,LAF11,Obso,1.75692,31.704801,Schott,2.81E+00,1.14E-01,1.25E-01,-2.22E-02,2.92E-03,-1.36E-04,,1.762594,31.463,,1.7752723,,1.7510346,,1.773835235,,1.749960838,,,,,,,,,,,,,,
NIKON-HIKARI,LAF11,Obso,1.75692,31.704801,Schott,2.81E+00,1.14E-01,1.25E-01,-2.22E-02,2.92E-03,-1.36E-04,,1.762594,31.463,,1.7752723,,1.7510346,,1.773835235,,1.749960838,,,,,,,,,,,,,,
NHG,H-LAK2,Stan,1.690991,54.746808,Schott,2.81E+00,-1.47E-02,1.69E-02,9.17E-04,-7.97E-05,4.20E-06,,1.694001,54.505,,1.7005019,,1.6877691,,1.699781894,,1.687160123,,,,,,,,,,,,,,
HOYA,LAC9,Spec,1.690996,54.698047,Schott,2.81E+00,-1.42E-02,1.77E-02,7.68E-04,-7.49E-05,4.70E-06,,1.694010,54.481,,1.7004999,,1.6877613,,1.699782059,,1.687148952,,,,,,,,,,,,,,
CDGM,H-LAK2A,Stan,1.692114,54.570492,Schott,2.81E+00,-1.10E-02,1.98E-02,1.43E-04,2.39E-05,-7.83E-07,,1.695137,54.311,,1.7016811,,1.6888818,,1.700954912,,1.68827179,,,,,,,,,,,,,,
NHG,H-LAF1,Stan,1.693622,49.204598,Schott,2.81E+00,-1.05E-02,2.08E-02,4.06E-04,1.98E-05,-7.40E-07,,1.696975,48.901,,1.7043258,,1.6900729,,1.703504524,,1.689407614,,,,,,,,,,,,,,
SUMITA,K-LAK9,Stan,1.691001,54.760288,Schott,2.81E+00,-1.21E-02,1.85E-02,4.57E-04,-1.53E-05,1.00E-06,,1.694009,54.495,,1.7005232,,1.6877879,,1.699800448,,1.687181599,,,,,,,,,,,,,,
SUMITA,LAK9,Stan,1.691001,54.754714,Schott,2.81E+00,-1.20E-02,1.85E-02,4.73E-04,-1.83E-05,1.18E-06,,1.694009,54.489,,1.7005238,,1.6877872,,1.699800971,,1.687180846,,,,,,,,,,,,,,
OHARA,LAL9,Obso,1.691002,54.84322,Schott,2.81E+00,-1.33E-02,1.94E-02,1.39E-04,2.60E-05,-9.36E-07,,1.694005,54.613,,1.7004865,,1.6877789,,1.699768164,,1.687168388,,,,,,,,,,,,,,
HOYA,LACL5,Obso,1.693503,50.787122,Schott,2.81E+00,-8.17E-03,2.21E-02,8.94E-05,2.09E-05,4.53E-07,,1.696757,50.526,,1.7038286,,1.6900384,,1.703042421,,1.689387122,,,,,,,,,,,,,,
RPO,D-LAK6_MOLD,Stan,1.689442,52.830176,Schott,2.81E+00,-1.78E-02,1.69E-02,7.87E-04,-2.23E-05,-5.37E-08,,1.692549,52.580,,1.6992912,,1.6861200,,1.698541837,,1.68549148,,,,,,,,,,,,,,
CORNING,C90-55,Stan,1.691008,54.793839,Schott,2.80E+00,-1.13E-02,2.04E-02,-1.31E-04,6.37E-05,-2.90E-06,,1.694013,54.548,,1.7005108,,1.6877878,,1.69978998,,1.687178741,,,,,,,,,,,,,,
HOYA,BAFD14,Obso,1.699678,34.925493,Schott,2.80E+00,-9.81E-03,2.76E-02,1.12E-03,-4.23E-05,8.13E-06,,1.704422,34.663,,1.7150573,,1.6947353,,1.713852198,,1.693818404,,,,,,,,,,,,,,
SUMITA,LAKN10,Stan,1.692001,50.585522,Schott,2.80E+00,-1.03E-02,2.08E-02,2.76E-04,1.98E-05,-2.81E-07,,1.695257,50.302,,1.7023627,,1.6885409,,1.701570783,,1.687890753,,,,,,,,,,,,,,
OHARA,S-BAH54,Obso,1.695,42.167111,Schott,2.80E+00,-1.14E-02,2.38E-02,5.73E-04,1.15E-05,1.21E-06,,1.698915,41.901,,1.7075542,,1.6908740,,1.706584702,,1.69010239,,,,,,,,,,,,,,
OHARA,BAH54,Obso,1.695,42.167111,Schott,2.80E+00,-1.14E-02,2.38E-02,5.73E-04,1.15E-05,1.21E-06,,1.698915,41.901,,1.7075542,,1.6908740,,1.706584702,,1.69010239,,,,,,,,,,,,,,
SUMITA,K-LAFK55(M),Stan,1.688746,55.82939,Schott,2.80E+00,-1.32E-02,1.81E-02,4.09E-04,-1.29E-05,1.05E-06,,1.691687,55.582,,1.6980383,,1.6855939,,1.697334309,,1.684997506,,,,,,,,,,,,,,
SUMITA,K-VC80(M),Stan,1.689834,52.880209,Schott,2.80E+00,-1.25E-02,1.99E-02,1.28E-04,4.65E-05,-2.88E-06,,1.692942,52.628,,1.6996806,,1.6865138,,1.698932196,,1.685886768,,,,,,,,,,,,,,
CDGM,H-LAK59A,Stan,1.690999,54.859424,Schott,2.80E+00,-8.73E-03,2.30E-02,-8.50E-04,1.53E-04,-6.92E-06,,1.694000,54.622,,1.7004832,,1.6877776,,1.699763853,,1.687167857,,,,,,,,,,,,,,
HIKARI,SF8,Obso,1.68893,31.144745,Schott,2.80E+00,-3.72E-02,7.63E-03,7.23E-03,-8.07E-04,4.70E-05,,1.694160,30.914,,1.7059603,,1.6835054,,1.704620472,,1.682499825,,,,,,,,,,,,,,
NIKON-HIKARI,SF8,Obso,1.68893,31.144745,Schott,2.80E+00,-3.72E-02,7.63E-03,7.23E-03,-8.07E-04,4.70E-05,,1.694160,30.914,,1.7059603,,1.6835054,,1.704620472,,1.682499825,,,,,,,,,,,,,,
CORNING,C97-36,Stan,1.695989,36.517325,Schott,2.80E+00,-1.33E-02,2.77E-02,4.78E-04,5.11E-05,5.99E-07,,1.700508,36.291,,1.7105396,,1.6912372,,1.709408986,,1.690349534,,,,,,,,,,,,,,
HOYA,FD15,Obso,1.698945,30.050548,Schott,2.79E+00,-1.23E-02,2.73E-02,2.61E-03,-2.15E-04,1.96E-05,,1.704443,29.815,,1.7168872,,1.6932597,,1.715470218,,1.692210842,,,,,,,,,,,,,,
OHARA,PBM35,Obso,1.698947,30.121211,Schott,2.79E+00,-1.19E-02,2.73E-02,2.65E-03,-2.27E-04,2.04E-05,,1.704433,29.886,,1.7168443,,1.6932733,,1.71543154,,1.692226658,,,,,,,,,,,,,,
CORNING,C90-50,Stan,1.689009,49.625392,Schott,2.79E+00,-1.00E-02,2.05E-02,5.11E-04,-1.39E-05,1.20E-06,,1.692316,49.350,,1.6995279,,1.6854992,,1.698724866,,1.68484045,,,,,,,,,,,,,,
CDGM,H-ZF11,Stan,1.698948,30.053069,Schott,2.79E+00,-1.23E-02,2.82E-02,2.34E-03,-1.93E-04,2.03E-05,,1.704443,29.817,,1.7168864,,1.6932607,,1.715467831,,1.692210293,,,,,,,,,,,,,,
HOYA,LAFL23,Obso,1.689,49.475821,Schott,2.79E+00,-9.92E-03,2.08E-02,4.17E-04,-7.92E-07,1.05E-06,,1.692315,49.190,,1.6995586,,1.6854843,,1.698750724,,1.68482451,,,,,,,,,,,,,,
HOYA,E-FD15,Stan,1.69895,30.050516,Schott,2.79E+00,-1.23E-02,2.88E-02,2.14E-03,-1.69E-04,1.97E-05,,1.704443,29.814,,1.7168895,,1.6932613,,1.715469669,,1.692210104,,,,,,,,,,,,,,
CDGM,ZF11,Stan,1.698949,30.065686,Schott,2.79E+00,-1.06E-02,2.91E-02,2.13E-03,-1.58E-04,1.71E-05,,1.704445,29.833,,1.7168743,,1.6932612,,1.715459098,,1.692211293,,,,,,,,,,,,,,
NHG,ZF11,Obso,1.698949,30.065686,Schott,2.79E+00,-1.06E-02,2.91E-02,2.13E-03,-1.58E-04,1.71E-05,,1.704445,29.833,,1.7168743,,1.6932612,,1.715459098,,1.692211293,,,,,,,,,,,,,,
HIKARI,E-SF15,Obso,1.698947,30.128584,Schott,2.79E+00,-1.18E-02,3.06E-02,1.41E-03,-4.16E-05,1.15E-05,,1.704424,29.891,,1.7168395,,1.6932728,,1.715422742,,1.692223538,,,,,,,,,,,,,,
NIKON-HIKARI,E-SF15,Obso,1.698947,30.128584,Schott,2.79E+00,-1.18E-02,3.06E-02,1.41E-03,-4.16E-05,1.15E-05,,1.704424,29.891,,1.7168395,,1.6932728,,1.715422742,,1.692223538,,,,,,,,,,,,,,
NHG,H-ZF11,Stan,1.69895,30.052043,Schott,2.79E+00,-1.13E-02,2.99E-02,1.86E-03,-1.34E-04,1.82E-05,,1.704443,29.816,,1.7168853,,1.6932593,,1.715465903,,1.692207519,,,,,,,,,,,,,,
SUMITA,SF15,Stan,1.698951,30.052715,Schott,2.79E+00,-1.02E-02,2.99E-02,1.83E-03,-1.10E-04,1.42E-05,,1.704448,29.820,,1.7168843,,1.6932607,,1.715468108,,1.692210209,,,,,,,,,,,,,,
CORNING,C99-30,Stan,1.699002,30.107427,Schott,2.79E+00,-9.65E-03,3.02E-02,1.79E-03,-1.13E-04,1.45E-05,,1.704491,29.878,,1.7168944,,1.6933158,,1.715483078,,1.692265752,,,,,,,,,,,,,,
HIKARI,SF15,Obso,1.69895,30.089686,Schott,2.79E+00,-6.95E-03,3.02E-02,2.08E-03,-1.86E-04,2.05E-05,,1.704443,29.854,,1.7168658,,1.6932693,,1.715451505,,1.692222211,,,,,,,,,,,,,,
NIKON-HIKARI,SF15,Obso,1.69895,30.089686,Schott,2.79E+00,-6.95E-03,3.02E-02,2.08E-03,-1.86E-04,2.05E-05,,1.704443,29.854,,1.7168658,,1.6932693,,1.715451505,,1.692222211,,,,,,,,,,,,,,
SUMITA,CD45,Stan,1.693196,33.718178,Schott,2.79E+00,-1.39E-02,2.38E-02,2.50E-03,-2.47E-04,2.07E-05,,1.698063,33.466,,1.7089896,,1.6881307,,1.707750591,,1.687191706,,,,,,,,,,,,,,
HOYA,LAFL1,Obso,1.686004,49.347081,Schott,2.78E+00,-1.02E-02,1.90E-02,9.01E-04,-5.74E-05,3.45E-06,,1.689312,49.034,,1.6965670,,1.6825090,,1.695756925,,1.681855094,,,,,,,,,,,,,,
SUMITA,LAFN1,Stan,1.684999,49.221756,Schott,2.78E+00,-1.24E-02,1.83E-02,1.07E-03,-8.56E-05,5.42E-06,,1.688310,48.927,,1.6955592,,1.6814911,,1.694750139,,1.680833339,,,,,,,,,,,,,,
HIKARI,LAK9,Obso,1.691,54.814152,Schott,2.78E+00,3.87E-03,3.23E-02,-3.18E-03,4.36E-04,-2.06E-05,,1.694009,54.594,,1.7004798,,1.6877676,,1.699763318,,1.687156892,,,,,,,,,,,,,,
NIKON-HIKARI,LAK9,Obso,1.691,54.814152,Schott,2.78E+00,3.87E-03,3.23E-02,-3.18E-03,4.36E-04,-2.06E-05,,1.694009,54.594,,1.7004798,,1.6877676,,1.699763318,,1.687156892,,,,,,,,,,,,,,
HIKARI,E-LAK9,Obso,1.691,54.814122,Schott,2.78E+00,3.87E-03,3.23E-02,-3.18E-03,4.36E-04,-2.06E-05,,1.694009,54.594,,1.7004797,,1.6877675,,1.699763186,,1.687156756,,,,,,,,,,,,,,
NIKON-HIKARI,E-LAK9,Obso,1.691,54.814122,Schott,2.78E+00,3.87E-03,3.23E-02,-3.18E-03,4.36E-04,-2.06E-05,,1.694009,54.594,,1.7004797,,1.6877675,,1.699763186,,1.687156756,,,,,,,,,,,,,,
HIKARI,LAK12,Obso,1.6779,55.397516,Schott,2.78E+00,-2.37E-02,8.68E-03,2.94E-03,-3.52E-04,1.84E-05,,1.680817,55.154,,1.6871208,,1.6747769,,1.686422746,,1.674185548,,,,,,,,,,,,,,
NIKON-HIKARI,LAK12,Obso,1.6779,55.397516,Schott,2.78E+00,-2.37E-02,8.68E-03,2.94E-03,-3.52E-04,1.84E-05,,1.680817,55.154,,1.6871208,,1.6747769,,1.686422746,,1.674185548,,,,,,,,,,,,,,
HIKARI,E-LAK12,Obso,1.6779,55.397503,Schott,2.78E+00,-2.37E-02,8.68E-03,2.94E-03,-3.52E-04,1.84E-05,,1.680817,55.154,,1.6871207,,1.6747768,,1.686422612,,1.674185413,,,,,,,,,,,,,,
NIKON-HIKARI,E-LAK12,Obso,1.6779,55.397503,Schott,2.78E+00,-2.37E-02,8.68E-03,2.94E-03,-3.52E-04,1.84E-05,,1.680817,55.154,,1.6871207,,1.6747768,,1.686422612,,1.674185413,,,,,,,,,,,,,,
SUMITA,K-CD45,Stan,1.6932,33.741997,Schott,2.78E+00,-1.14E-02,2.82E-02,9.26E-04,5.96E-06,5.60E-06,,1.698060,33.488,,1.7089835,,1.6881383,,1.70774332,,1.687198831,,,,,,,,,,,,,,
HOYA,ADF8,Obso,1.686498,42.863902,Schott,2.78E+00,-1.39E-02,2.26E-02,6.73E-04,-1.55E-05,3.08E-06,,1.690303,42.621,,1.6986648,,1.6824684,,1.697728073,,1.681712061,,,,,,,,,,,,,,
HOYA,BAF20,Obso,1.685777,43.901833,Schott,2.77E+00,-9.15E-03,2.33E-02,4.65E-04,-2.81E-06,3.20E-06,,1.689489,43.620,,1.6976697,,1.6818629,,1.696751949,,1.681131,,,,,,,,,,,,,,
HIKARI,E-LAK06,Obso,1.6779,50.708792,Schott,2.77E+00,-1.77E-02,1.18E-02,2.80E-03,-3.47E-04,2.02E-05,,1.681084,50.413,,1.6880359,,1.6745260,,1.687261505,,1.673892805,,,,,,,,,,,,,,
NIKON-HIKARI,E-LAK06,Obso,1.6779,50.708792,Schott,2.77E+00,-1.77E-02,1.18E-02,2.80E-03,-3.47E-04,2.02E-05,,1.681084,50.413,,1.6880359,,1.6745260,,1.687261505,,1.673892805,,,,,,,,,,,,,,
HOYA,LAFL20,Obso,1.68248,48.197606,Schott,2.77E+00,-8.67E-03,2.21E-02,9.15E-05,4.82E-05,-1.37E-06,,1.685849,47.911,,1.6932260,,1.6789110,,1.692401993,,1.678241731,,,,,,,,,,,,,,
SUMITA,BAFN1,Stan,1.682501,44.490598,Schott,2.77E+00,-1.04E-02,2.02E-02,1.26E-03,-1.06E-04,7.50E-06,,1.686148,44.194,,1.6941898,,1.6786641,,1.693288735,,1.677948137,,,,,,,,,,,,,,
SUMITA,K-BAFN1,Stan,1.682509,44.46478,Schott,2.77E+00,-1.17E-02,2.15E-02,7.08E-04,-2.50E-05,3.77E-06,,1.686155,44.179,,1.6941919,,1.6786609,,1.693290127,,1.677940451,,,,,,,,,,,,,,
HOYA,BAF22,Obso,1.682496,44.671672,Schott,2.77E+00,-1.10E-02,2.20E-02,3.95E-04,4.06E-05,-7.27E-07,,1.686122,44.365,,1.6941418,,1.6786764,,1.69324049,,1.677962194,,,,,,,,,,,,,,
NHG,H-LAK5,Stan,1.6779,55.516479,Schott,2.77E+00,-1.24E-02,1.70E-02,7.22E-04,-6.22E-05,3.68E-06,,1.680812,55.260,,1.6871053,,1.6747851,,1.686408048,,1.674197081,,,,,,,,,,,,,,
NHG,H-LAK5A,Stan,1.6779,55.516479,Schott,2.77E+00,-1.24E-02,1.70E-02,7.22E-04,-6.22E-05,3.68E-06,,1.680812,55.260,,1.6871053,,1.6747851,,1.686408048,,1.674197081,,,,,,,,,,,,,,
SUMITA,K-LAK12,Stan,1.677905,55.479757,Schott,2.76E+00,-1.18E-02,1.80E-02,3.47E-04,3.64E-06,-3.29E-07,,1.680817,55.209,,1.6871250,,1.6747933,,1.686425078,,1.674205931,,,,,,,,,,,,,,
CDGM,D-LAK5,Stan,1.6779,54.896588,Schott,2.76E+00,-1.32E-02,1.83E-02,3.01E-04,4.56E-06,-2.05E-09,,1.680844,54.660,,1.6871999,,1.6747439,,1.686495336,,1.674146479,,,,,,,,,,,,,,
CORNING,C78-56,Stan,1.678004,55.519168,Schott,2.76E+00,-1.19E-02,1.88E-02,1.22E-04,2.52E-05,-9.48E-07,,1.680916,55.276,,1.6872017,,1.6748833,,1.686504969,,1.674292708,,,,,,,,,,,,,,
HOYA,LAC12,Spec,1.677902,55.518683,Schott,2.76E+00,-1.11E-02,1.82E-02,3.77E-04,-1.78E-05,1.53E-06,,1.680814,55.265,,1.6871050,,1.6747859,,1.686407961,,1.674197437,,,,,,,,,,,,,,
CDGM,H-LAK5A,Stan,1.677903,55.559699,Schott,2.76E+00,-1.11E-02,1.90E-02,5.14E-05,3.64E-05,-1.56E-06,,1.680811,55.303,,1.6870997,,1.6747892,,1.686402195,,1.674200671,,,,,,,,,,,,,,
SUMITA,LAK12,Stan,1.677908,55.486411,Schott,2.76E+00,-1.07E-02,1.93E-02,-3.74E-05,5.44E-05,-2.80E-06,,1.680820,55.221,,1.6871230,,1.6747940,,1.686423446,,1.674205705,,,,,,,,,,,,,,
SUMITA,K-CD45(M),Stan,1.686731,34.156055,Schott,2.76E+00,-1.14E-02,2.68E-02,1.17E-03,-3.98E-05,8.24E-06,,1.691488,33.896,,1.7021776,,1.6817774,,1.700964259,,1.68085822,,,,,,,,,,,,,,
HOYA,LACL8,Obso,1.677896,53.419218,Schott,2.76E+00,-1.10E-02,1.87E-02,3.87E-04,-2.47E-06,4.65E-07,,1.680920,53.139,,1.6874889,,1.6746750,,1.6867586,,1.674068282,,,,,,,,,,,,,,
HOYA,E-FD8,Stan,1.68893,31.160527,Schott,2.76E+00,-1.13E-02,2.82E-02,1.75E-03,-1.21E-04,1.55E-05,,1.694155,30.919,,1.7059599,,1.6835091,,1.704615753,,1.682506317,,,,,,,,,,,,,,
CDGM,H-ZF10,Stan,1.68893,31.160527,Schott,2.76E+00,-1.13E-02,2.82E-02,1.75E-03,-1.21E-04,1.55E-05,,1.694155,30.919,,1.7059599,,1.6835091,,1.704615753,,1.682506317,,,,,,,,,,,,,,
HOYA,MP-FD80,Pref,1.68893,31.160541,Schott,2.76E+00,-1.13E-02,2.87E-02,1.53E-03,-8.74E-05,1.50E-05,,1.694149,30.907,,1.7059795,,1.6835203,,1.704629139,,1.682519708,,,,,,,,,,,,,,
HOYA,M-FD80,Pref,1.68893,31.160541,Schott,2.76E+00,-1.13E-02,2.87E-02,1.53E-03,-8.74E-05,1.50E-05,,1.694149,30.907,,1.7059795,,1.6835203,,1.704629139,,1.682519708,,,,,,,,,,,,,,
HIKARI,E-SF8,Obso,1.688931,31.070978,Schott,2.76E+00,-1.16E-02,2.86E-02,1.55E-03,-7.95E-05,1.29E-05,,1.694169,30.828,,1.7060156,,1.6834979,,1.70466586,,1.682492662,,,,,,,,,,,,,,
NIKON-HIKARI,E-SF8,Obso,1.688931,31.070978,Schott,2.76E+00,-1.16E-02,2.86E-02,1.55E-03,-7.95E-05,1.29E-05,,1.694169,30.828,,1.7060156,,1.6834979,,1.70466586,,1.682492662,,,,,,,,,,,,,,
SUMITA,LAKN9,Stan,1.677999,53.255776,Schott,2.76E+00,-1.00E-02,1.88E-02,4.60E-04,-2.12E-05,1.60E-06,,1.681034,52.981,,1.6876210,,1.6747666,,1.686889485,,1.674158288,,,,,,,,,,,,,,
SUMITA,SF8,Stan,1.688929,31.14971,Schott,2.76E+00,-1.03E-02,2.84E-02,1.72E-03,-9.56E-05,1.11E-05,,1.694162,30.916,,1.7059548,,1.6835016,,1.704615511,,1.682498431,,,,,,,,,,,,,,
SUMITA,K-SFLD8,Stan,1.68893,31.121399,Schott,2.76E+00,-1.16E-02,2.93E-02,1.30E-03,-3.70E-05,9.87E-06,,1.694161,30.883,,1.7059773,,1.6834999,,1.704631736,,1.682494497,,,,,,,,,,,,,,
NHG,H-ZF10,Stan,1.688934,31.156917,Schott,2.76E+00,-1.11E-02,2.90E-02,1.52E-03,-8.77E-05,1.38E-05,,1.694159,30.918,,1.7059612,,1.6835093,,1.704617342,,1.682505217,,,,,,,,,,,,,,
LZOS,LZ_TF8,Stan,1.689493,31.129886,Schott,2.76E+00,-9.38E-03,3.01E-02,1.19E-03,-1.70E-05,6.95E-06,,1.694732,30.898,,1.7065400,,1.6840551,,1.705198611,,1.683049325,,,,,,,,,,,,,,
NHG,H-LAK68,Stan,1.677894,50.698751,Schott,2.76E+00,-1.07E-02,1.83E-02,9.37E-04,-8.40E-05,5.44E-06,,1.681079,50.412,,1.6880240,,1.6745139,,1.687250808,,1.673879587,,,,,,,,,,,,,,
OHARA,LAL56,Obso,1.677898,50.723364,Schott,2.76E+00,-1.07E-02,1.86E-02,7.61E-04,-5.36E-05,3.78E-06,,1.681080,50.429,,1.6880280,,1.6745223,,1.687253622,,1.673888809,,,,,,,,,,,,,,
CDGM,D-ZF10,Stan,1.688935,31.08103,Schott,2.76E+00,-1.05E-02,2.99E-02,1.22E-03,-3.92E-05,1.11E-05,,1.694172,30.841,,1.7060072,,1.6834990,,1.704658976,,1.682492827,,,,,,,,,,,,,,
CDGM,ZF10,Stan,1.688934,31.184753,Schott,2.76E+00,-9.20E-03,2.93E-02,1.49E-03,-7.05E-05,9.95E-06,,1.694162,30.955,,1.7059323,,1.6835075,,1.704596444,,1.682504048,,,,,,,,,,,,,,
CDGM,ZBAF51,Obso,1.682726,44.528543,Schott,2.76E+00,-5.82E-03,2.66E-02,-7.55E-04,1.76E-04,-6.73E-06,,1.686366,44.236,,1.6944000,,1.6788840,,1.693497685,,1.678165112,,,,,,,,,,,,,,
OHARA,LAL12,Obso,1.6779,55.337587,Schott,2.76E+00,-8.78E-03,2.12E-02,-4.73E-04,9.69E-05,-4.06E-06,,1.680821,55.091,,1.6871281,,1.6747699,,1.68642852,,1.67417807,,,,,,,,,,,,,,
NHG,D-LAK5,Obso,,,Schott,2.76E+00,-8.87E-03,2.14E-02,-5.12E-04,1.04E-04,-4.60E-06,,1.680846,54.669,,1.6872014,,1.6747475,,1.686496623,,1.674150913,,,,,,,,,,,,,,
OHARA,PBM28W,Obso,1.68893,31.082901,Schott,2.76E+00,-8.73E-03,3.04E-02,1.15E-03,-1.92E-05,7.47E-06,,1.694174,30.852,,1.7059884,,1.6834881,,1.704646298,,1.682481632,,,,,,,,,,,,,,
OHARA,PBM28,Obso,1.68893,31.082901,Schott,2.76E+00,-8.73E-03,3.04E-02,1.15E-03,-1.92E-05,7.47E-06,,1.694174,30.852,,1.7059884,,1.6834881,,1.704646298,,1.682481632,,,,,,,,,,,,,,
HOYA,FD8,Obso,1.688931,31.158857,Schott,2.76E+00,-8.62E-03,3.05E-02,1.05E-03,-1.17E-06,6.31E-06,,1.694161,30.926,,1.7059491,,1.6835029,,1.704609727,,1.682499078,,,,,,,,,,,,,,
CORNING,C89-31,Stan,1.689004,31.210861,Schott,2.76E+00,-8.40E-03,3.10E-02,8.98E-04,2.14E-05,4.90E-06,,1.694226,30.979,,1.7059916,,1.6835820,,1.704655155,,1.682579006,,,,,,,,,,,,,,
HOYA,LACL9,Obso,1.6779,50.551353,Schott,2.76E+00,-9.68E-03,2.00E-02,3.87E-04,-1.19E-06,8.61E-07,,1.681093,50.267,,1.6880582,,1.6745088,,1.687282299,,1.673871972,,,,,,,,,,,,,,
NHG,ZF10,Obso,1.688934,31.199005,Schott,2.76E+00,-8.49E-03,3.10E-02,8.51E-04,3.22E-05,4.31E-06,,1.694157,30.964,,1.7059318,,1.6835139,,1.704593596,,1.682511287,,,,,,,,,,,,,,
NHG,D-ZF10,Stan,1.689423,22.555453,Schott,2.76E+00,-1.23E-02,2.82E-02,1.68E-03,-1.12E-04,1.15E-04,,1.696279,21.926,,1.7146914,,1.6829354,,1.712358107,,1.681791659,,,,,,,,,,,,,,
SUMITA,LAKN8,Stan,1.678004,50.730667,Schott,2.75E+00,-8.11E-03,2.33E-02,-6.57E-04,1.37E-04,-5.64E-06,,1.681184,50.466,,1.6881101,,1.6746122,,1.68733805,,1.673973073,,,,,,,,,,,,,,
SUMITA,K-LAKN4,Stan,1.671003,57.281481,Schott,2.74E+00,-1.30E-02,1.67E-02,4.83E-04,-2.58E-05,1.52E-06,,1.673796,57.033,,1.6798207,,1.6680066,,1.679153647,,1.667439337,,,,,,,,,,,,,,
SUMITA,LAKN4,Stan,1.671004,57.277085,Schott,2.74E+00,-1.24E-02,1.73E-02,3.00E-04,-2.64E-06,4.31E-07,,1.673798,57.032,,1.6798204,,1.6680061,,1.679153543,,1.667438312,,,,,,,,,,,,,,
HOYA,LACL7,Obso,1.669996,57.308358,Schott,2.74E+00,-1.44E-02,1.54E-02,8.57E-04,-8.03E-05,4.19E-06,,1.672786,57.078,,1.6787879,,1.6670008,,1.678124602,,1.66643335,,,,,,,,,,,,,,
HIKARI,E-LAK02,Obso,1.67,57.344444,Schott,2.74E+00,-1.30E-02,1.60E-02,7.09E-04,-6.08E-05,3.51E-06,,1.672787,57.089,,1.6787990,,1.6670141,,1.678133273,,1.666449315,,,,,,,,,,,,,,
NIKON-HIKARI,E-LAK02,Obso,1.67,57.344444,Schott,2.74E+00,-1.30E-02,1.60E-02,7.09E-04,-6.08E-05,3.51E-06,,1.672787,57.089,,1.6787990,,1.6670141,,1.678133273,,1.666449315,,,,,,,,,,,,,,
OHARA,LAL52,Obso,1.669999,57.327972,Schott,2.74E+00,-1.27E-02,1.63E-02,6.14E-04,-4.82E-05,2.89E-06,,1.672787,57.074,,1.6788001,,1.6670121,,1.678134278,,1.666446972,,,,,,,,,,,,,,
OHARA,S-LAL52,Spec,1.669999,57.327972,Schott,2.74E+00,-1.27E-02,1.63E-02,6.14E-04,-4.82E-05,2.89E-06,,1.672787,57.074,,1.6788001,,1.6670121,,1.678134278,,1.666446972,,,,,,,,,,,,,,
