Repository: Amarthgul/PersonalCodes

The classPlot.py contains an abstracted class, designed for plotting data from collage students' physical experiments 

Since I tried to maintain its availability on both python 2 and python 3, it may looks quite primary.

The rest files are simply personal storage.

File: phyData/AbbeGlassTableSchott.csv (part 5 of 9)
Cate,Name,Stat,Nd,Vd,Formula,A0,A1,A2,A3,A4,A5,0.54607,n_e,V_e,0.47999,n_F',0.64385,n_C',0.48613,n_F,0.65627,n_C,,,,,,,,,,,,,,
CDGM,H-LAK67,Stan,1.670003,51.758578,Schott,2.74E+00,-1.63E-02,1.59E-02,1.08E-03,-7.71E-05,4.03E-06,,1.673083,51.485,,1.6797940,,1.6667206,,1.679046426,,1.666101462,,,,,,,,,,,,,,
SUMITA,K-VC78,Stan,1.669547,55.426942,Schott,2.74E+00,-1.23E-02,1.74E-02,4.71E-04,-2.72E-05,1.82E-06,,1.672428,55.184,,1.6786461,,1.6664608,,1.677957308,,1.665877315,,,,,,,,,,,,,,
OHARA,BPH40,Obso,1.676498,37.537388,Schott,2.74E+00,-1.32E-02,2.39E-02,1.11E-03,-4.88E-05,5.48E-06,,1.680773,37.296,,1.6902622,,1.6720089,,1.689193678,,1.671171398,,,,,,,,,,,,,,
HIKARI,SF5,Obso,1.6727,32.154391,Schott,2.74E+00,-2.72E-02,1.39E-02,4.88E-03,-5.00E-04,3.00E-05,,1.677649,31.915,,1.6887946,,1.6675614,,1.687530067,,1.666608768,,,,,,,,,,,,,,
NIKON-HIKARI,SF5,Obso,1.6727,32.154391,Schott,2.74E+00,-2.72E-02,1.39E-02,4.88E-03,-5.00E-04,3.00E-05,,1.677649,31.915,,1.6887946,,1.6675614,,1.687530067,,1.666608768,,,,,,,,,,,,,,
SUMITA,K-LAKN7,Stan,1.669994,51.720563,Schott,2.74E+00,-1.15E-02,1.80E-02,7.20E-04,-5.19E-05,3.60E-06,,1.673079,51.441,,1.6797962,,1.6667118,,1.679048729,,1.666094417,,,,,,,,,,,,,,
HOYA,ADF405,Obso,1.6765,37.477902,Schott,2.74E+00,-1.26E-02,2.52E-02,7.29E-04,2.10E-06,2.98E-06,,1.680781,37.242,,1.6902782,,1.6719984,,1.68920881,,1.671157883,,,,,,,,,,,,,,
RPO,VC78,Obso,1.669096,55.418322,Schott,2.74E+00,-1.18E-02,1.83E-02,1.80E-04,1.68E-05,-5.31E-07,,1.671974,55.174,,1.6781906,,1.6660114,,1.677501585,,1.665427848,,,,,,,,,,,,,,
SUMITA,VC78,Stan,1.669096,55.418322,Schott,2.74E+00,-1.18E-02,1.83E-02,1.80E-04,1.68E-05,-5.31E-07,,1.671974,55.174,,1.6781906,,1.6660114,,1.677501585,,1.665427848,,,,,,,,,,,,,,
SUMITA,LAKN7,Stan,1.669998,51.727479,Schott,2.73E+00,-1.03E-02,1.94E-02,2.92E-04,4.46E-06,8.58E-07,,1.673083,51.454,,1.6797943,,1.6667131,,1.679047299,,1.666094636,,,,,,,,,,,,,,
CDGM,D-LAK70,Stan,1.669102,55.4023,Schott,2.73E+00,-1.14E-02,2.03E-02,-4.78E-04,1.10E-04,-5.30E-06,,1.671980,55.177,,1.6781865,,1.6660078,,1.677498247,,1.665420917,,,,,,,,,,,,,,
HOYA,BAF10,Spec,1.670028,47.196457,Schott,2.73E+00,-1.25E-02,1.86E-02,1.00E-03,-6.84E-05,4.93E-06,,1.673403,46.901,,1.6808174,,1.6664596,,1.679987668,,1.665790873,,,,,,,,,,,,,,
LZOS,LZ_BF16,Stan,1.671024,47.298918,Schott,2.73E+00,-9.28E-03,2.07E-02,4.78E-04,-6.64E-06,2.02E-06,,1.674398,47.003,,1.6818055,,1.6674575,,1.680976784,,1.666789682,,,,,,,,,,,,,,
OHARA,BAH10,Obso,1.670029,47.253429,Schott,2.73E+00,-1.06E-02,1.94E-02,8.21E-04,-5.21E-05,4.45E-06,,1.673401,46.954,,1.6808089,,1.6664671,,1.679979838,,1.665800128,,,,,,,,,,,,,,
NHG,H-ZBAF5,Stan,1.671026,47.284233,Schott,2.73E+00,-8.62E-03,2.17E-02,1.84E-04,2.99E-05,3.69E-07,,1.674401,46.996,,1.6818045,,1.6674544,,1.68097643,,1.666784871,,,,,,,,,,,,,,
HIKARI,BASF12,Obso,1.66998,39.233289,Schott,2.73E+00,-1.90E-02,1.74E-02,2.34E-03,-1.98E-04,1.22E-05,,1.674028,38.957,,1.6830389,,1.6657372,,1.682022865,,1.664945758,,,,,,,,,,,,,,
NIKON-HIKARI,BASF12,Obso,1.66998,39.233289,Schott,2.73E+00,-1.90E-02,1.74E-02,2.34E-03,-1.98E-04,1.22E-05,,1.674028,38.957,,1.6830389,,1.6657372,,1.682022865,,1.664945758,,,,,,,,,,,,,,
HIKARI,E-BAF10,Obso,1.670029,47.236541,Schott,2.73E+00,-1.06E-02,2.04E-02,4.85E-04,-3.06E-06,1.64E-06,,1.673402,46.951,,1.6808011,,1.6664584,,1.679973546,,1.665788772,,,,,,,,,,,,,,
NIKON-HIKARI,E-BAF10,Obso,1.670029,47.236541,Schott,2.73E+00,-1.06E-02,2.04E-02,4.85E-04,-3.06E-06,1.64E-06,,1.673402,46.951,,1.6808011,,1.6664584,,1.679973546,,1.665788772,,,,,,,,,,,,,,
NHG,H-ZBAF52,Stan,1.67003,47.178892,Schott,2.73E+00,-9.97E-03,2.03E-02,5.82E-04,-1.73E-05,2.22E-06,,1.673407,46.889,,1.6808197,,1.6664579,,1.679990952,,1.665788831,,,,,,,,,,,,,,
SUMITA,BAF10,Stan,1.670028,47.192378,Schott,2.73E+00,-9.69E-03,2.06E-02,4.71E-04,-4.42E-06,2.04E-06,,1.673404,46.896,,1.6808186,,1.6664592,,1.679988718,,1.665790688,,,,,,,,,,,,,,
CDGM,H-ZBAF5,Stan,1.671028,47.281988,Schott,2.73E+00,-8.02E-03,2.33E-02,-3.67E-04,1.18E-04,-4.64E-06,,1.674401,46.992,,1.6818071,,1.6674557,,1.680977856,,1.666785587,,,,,,,,,,,,,,
CORNING,C70-47,Stan,1.670005,47.112037,Schott,2.73E+00,-9.49E-03,2.11E-02,3.59E-04,1.36E-05,4.80E-07,,1.673388,46.829,,1.6808046,,1.6664250,,1.679975739,,1.665753983,,,,,,,,,,,,,,
HOYA,BAF11,Spec,1.66672,48.297298,Schott,2.73E+00,-1.35E-02,1.48E-02,1.96E-03,-1.98E-04,1.09E-05,,1.670003,47.971,,1.6772287,,1.6632619,,1.676420764,,1.662616047,,,,,,,,,,,,,,
SUMITA,K-VC78(M),Stan,1.666241,55.123322,Schott,2.73E+00,-1.22E-02,1.75E-02,4.31E-04,-2.06E-05,1.44E-06,,1.669123,54.882,,1.6753451,,1.6631531,,1.674655817,,1.662569264,,,,,,,,,,,,,,
CDGM,H-ZBAF52,Stan,1.670031,47.197459,Schott,2.73E+00,-8.59E-03,2.23E-02,-2.89E-05,6.84E-05,-2.16E-06,,1.673407,46.910,,1.6808135,,1.6664582,,1.679984832,,1.665788264,,,,,,,,,,,,,,
HOYA,LACL4,Obso,1.669603,51.65903,Schott,2.73E+00,-6.96E-03,2.38E-02,-8.90E-04,1.46E-04,-5.36E-06,,1.672691,51.426,,1.6793767,,1.6662961,,1.678633572,,1.66567141,,,,,,,,,,,,,,
HIKARI,KZFH2,Obso,1.671629,38.797887,Schott,2.72E+00,-1.31E-02,2.37E-02,7.95E-04,-1.29E-05,3.34E-06,,1.675737,38.558,,1.6848291,,1.6673040,,1.683806635,,1.666495375,,,,,,,,,,,,,,
NIKON-HIKARI,KZFH2,Obso,1.671629,38.797887,Schott,2.72E+00,-1.31E-02,2.37E-02,7.95E-04,-1.29E-05,3.34E-06,,1.675737,38.558,,1.6848291,,1.6673040,,1.683806635,,1.666495375,,,,,,,,,,,,,,
RPO,VC78_MOLD,Obso,1.66547,55.117971,Schott,2.72E+00,-1.18E-02,1.82E-02,1.79E-04,1.67E-05,-5.30E-07,,1.668348,54.876,,1.6745646,,1.6623854,,1.673875593,,1.66180185,,,,,,,,,,,,,,
OHARA,BAH13,Obso,1.668921,44.987354,Schott,2.72E+00,-9.94E-03,2.09E-02,6.51E-04,-1.94E-05,3.11E-06,,1.672454,44.688,,1.6802463,,1.6651986,,1.679372021,,1.664502681,,,,,,,,,,,,,,
SUMITA,BAF11,Stan,1.666721,48.382755,Schott,2.72E+00,-1.01E-02,1.95E-02,6.22E-04,-3.17E-05,3.32E-06,,1.669999,48.089,,1.6771825,,1.6632501,,1.676379731,,1.66259938,,,,,,,,,,,,,,
SUMITA,BAF13,Stan,1.668921,44.993453,Schott,2.72E+00,-8.39E-03,2.30E-02,-1.72E-05,7.94E-05,-2.41E-06,,1.672452,44.697,,1.6802414,,1.6651967,,1.679367223,,1.664499899,,,,,,,,,,,,,,
HIKARI,E-BAF11,Obso,1.666718,48.315694,Schott,2.72E+00,-1.00E-02,2.00E-02,4.66E-04,-7.52E-06,1.78E-06,,1.670001,48.029,,1.6771893,,1.6632395,,1.676386352,,1.662586933,,,,,,,,,,,,,,
NIKON-HIKARI,E-BAF11,Obso,1.666718,48.315694,Schott,2.72E+00,-1.00E-02,2.00E-02,4.66E-04,-7.52E-06,1.78E-06,,1.670001,48.029,,1.6771893,,1.6632395,,1.676386352,,1.662586933,,,,,,,,,,,,,,
HOYA,BAF13,Obso,1.668916,44.911265,Schott,2.72E+00,-8.41E-03,2.35E-02,-1.36E-04,9.05E-05,-2.46E-06,,1.672453,44.620,,1.6802526,,1.6651819,,1.679377079,,1.66448266,,,,,,,,,,,,,,
NHG,H-ZBAF16,Stan,1.666715,48.396742,Schott,2.72E+00,-8.85E-03,2.01E-02,4.62E-04,-2.90E-06,1.16E-06,,1.669993,48.095,,1.6771810,,1.6632503,,1.676377742,,1.662601485,,,,,,,,,,,,,,
HIKARI,BAF11,Obso,1.66672,48.360121,Schott,2.72E+00,-9.31E-03,2.09E-02,1.59E-04,4.07E-05,-8.56E-07,,1.669998,48.066,,1.6771869,,1.6632477,,1.676383068,,1.662596282,,,,,,,,,,,,,,
NIKON-HIKARI,BAF11,Obso,1.66672,48.360121,Schott,2.72E+00,-9.31E-03,2.09E-02,1.59E-04,4.07E-05,-8.56E-07,,1.669998,48.066,,1.6771869,,1.6632477,,1.676383068,,1.662596282,,,,,,,,,,,,,,
HIKARI,BASF6,Obso,1.667551,42.00945,Schott,2.72E+00,-1.33E-02,2.06E-02,9.28E-04,-1.41E-05,1.66E-06,,1.671320,41.717,,1.6796820,,1.6635900,,1.678740996,,1.662850241,,,,,,,,,,,,,,
NIKON-HIKARI,BASF6,Obso,1.667551,42.00945,Schott,2.72E+00,-1.33E-02,2.06E-02,9.28E-04,-1.41E-05,1.66E-06,,1.671320,41.717,,1.6796820,,1.6635900,,1.678740996,,1.662850241,,,,,,,,,,,,,,
CDGM,H-LAK11,Stan,1.664613,54.657841,Schott,2.72E+00,-9.53E-03,1.96E-02,-2.37E-04,8.48E-05,-4.10E-06,,1.667508,54.372,,1.6737989,,1.6615223,,1.673098981,,1.66093928,,,,,,,,,,,,,,
OHARA,BAH11,Obso,1.666718,48.317266,Schott,2.72E+00,-8.67E-03,2.12E-02,1.53E-04,3.23E-05,6.60E-08,,1.670000,48.026,,1.6771921,,1.6632413,,1.676388154,,1.662589179,,,,,,,,,,,,,,
CORNING,C67-48,Stan,1.666698,48.434395,Schott,2.72E+00,-7.78E-03,2.10E-02,1.93E-04,3.19E-05,-4.85E-07,,1.669972,48.131,,1.6771547,,1.6632350,,1.676351827,,1.662586646,,,,,,,,,,,,,,
HOYA,LACL3,Obso,1.664798,53.401295,Schott,2.72E+00,-9.86E-03,1.96E-02,-9.83E-06,3.89E-05,-8.10E-07,,1.667763,53.137,,1.6741968,,1.6616301,,1.67348164,,1.661032353,,,,,,,,,,,,,,
CDGM,H-ZBAF16,Stan,1.666724,48.431709,Schott,2.72E+00,-8.01E-03,2.21E-02,-1.43E-04,7.67E-05,-2.71E-06,,1.669999,48.147,,1.6771669,,1.6632514,,1.676366164,,1.662599681,,,,,,,,,,,,,,
SUMITA,BASF12,Stan,1.669982,39.209134,Schott,2.72E+00,-8.59E-03,2.43E-02,6.54E-04,-2.61E-06,3.78E-06,,1.674034,38.927,,1.6830527,,1.6657375,,1.682035433,,1.664947767,,,,,,,,,,,,,,
SUMITA,K-LCV93,Stan,1.665198,47.311658,Schott,2.72E+00,-1.23E-02,1.93E-02,7.61E-04,-4.49E-05,3.34E-06,,1.668544,47.055,,1.6758536,,1.6616458,,1.675038481,,1.660978339,,,,,,,,,,,,,,
HIKARI,E-BASF6,Obso,1.667551,41.964323,Schott,2.71E+00,-9.41E-03,2.22E-02,7.35E-04,-2.12E-05,3.73E-06,,1.671326,41.672,,1.6796947,,1.6635850,,1.67875343,,1.662845596,,,,,,,,,,,,,,
NIKON-HIKARI,E-BASF6,Obso,1.667551,41.964323,Schott,2.71E+00,-9.41E-03,2.22E-02,7.35E-04,-2.12E-05,3.73E-06,,1.671326,41.672,,1.6796947,,1.6635850,,1.67875343,,1.662845596,,,,,,,,,,,,,,
OHARA,BAH26,Obso,1.667551,41.927521,Schott,2.71E+00,-9.35E-03,2.22E-02,7.42E-04,-2.19E-05,3.82E-06,,1.671330,41.634,,1.6797077,,1.6635831,,1.678765179,,1.662843373,,,,,,,,,,,,,,
HOYA,E-FD5,Stan,1.6727,32.170542,Schott,2.71E+00,-1.14E-02,2.61E-02,1.76E-03,-1.33E-04,1.52E-05,,1.677644,31.924,,1.6887903,,1.6675632,,1.687522856,,1.666612069,,,,,,,,,,,,,,
SUMITA,BASF6,Stan,1.667549,41.888239,Schott,2.71E+00,-9.54E-03,2.27E-02,5.24E-04,1.88E-05,1.11E-06,,1.671331,41.596,,1.6797164,,1.6635769,,1.678772772,,1.662836081,,,,,,,,,,,,,,
SUMITA,K-BAFN3,Stan,1.66422,49.188737,Schott,2.71E+00,-1.06E-02,1.97E-02,4.01E-04,1.16E-06,1.16E-06,,1.667433,48.907,,1.6744566,,1.6608096,,1.673672591,,1.660168885,,,,,,,,,,,,,,
NHG,H-ZF2,Stan,1.672696,32.159878,Schott,2.71E+00,-1.10E-02,2.70E-02,1.44E-03,-8.35E-05,1.27E-05,,1.677640,31.909,,1.6887974,,1.6675608,,1.687527477,,1.666609876,,,,,,,,,,,,,,
HIKARI,E-SF5,Obso,1.6727,32.107703,Schott,2.71E+00,-1.11E-02,2.77E-02,1.13E-03,-2.42E-05,8.92E-06,,1.677650,31.855,,1.6888329,,1.6675596,,1.687559146,,1.666607425,,,,,,,,,,,,,,
NIKON-HIKARI,E-SF5,Obso,1.6727,32.107703,Schott,2.71E+00,-1.11E-02,2.77E-02,1.13E-03,-2.42E-05,8.92E-06,,1.677650,31.855,,1.6888329,,1.6675596,,1.687559146,,1.666607425,,,,,,,,,,,,,,
SUMITA,SF5,Stan,1.672697,32.204664,Schott,2.71E+00,-9.74E-03,2.69E-02,1.55E-03,-8.54E-05,1.00E-05,,1.677641,31.964,,1.6887622,,1.6675619,,1.68750057,,1.666612041,,,,,,,,,,,,,,
HOYA,BAFD6,Obso,1.66755,41.933458,Schott,2.71E+00,-8.49E-03,2.36E-02,2.83E-04,4.32E-05,4.31E-07,,1.671328,41.643,,1.6797013,,1.6635802,,1.678758958,,1.662839418,,,,,,,,,,,,,,
LZOS,LZ_TF2,Stan,1.672677,32.192392,Schott,2.71E+00,-9.31E-03,2.67E-02,1.69E-03,-1.16E-04,1.21E-05,,1.677625,31.953,,1.6887458,,1.6675391,,1.687484708,,1.666588816,,,,,,,,,,,,,,
CDGM,ZBAF17,Obso,1.667554,41.957211,Schott,2.71E+00,-8.30E-03,2.37E-02,2.82E-04,3.94E-05,7.18E-07,,1.671330,41.670,,1.6796938,,1.6635833,,1.678752974,,1.662842368,,,,,,,,,,,,,,
SUMITA,BAFN3,Stan,1.664226,49.182917,Schott,2.71E+00,-9.12E-03,2.02E-02,2.72E-04,1.62E-05,6.03E-07,,1.667439,48.888,,1.6744732,,1.6608208,,1.673687339,,1.660181913,,,,,,,,,,,,,,
NHG,ZF2,Stan,1.672702,32.169327,Schott,2.71E+00,-9.27E-03,2.71E-02,1.52E-03,-8.58E-05,1.01E-05,,1.677652,31.931,,1.6887819,,1.6675595,,1.687519799,,1.666608162,,,,,,,,,,,,,,
OHARA,PBM25,Obso,1.6727,32.101636,Schott,2.71E+00,-9.29E-03,2.75E-02,1.35E-03,-5.46E-05,8.33E-06,,1.677659,31.861,,1.6888196,,1.6675503,,1.687553206,,1.666597525,,,,,,,,,,,,,,
HOYA,BAF21,Obso,1.66422,48.941939,Schott,2.71E+00,-8.29E-03,2.06E-02,1.71E-04,3.71E-05,-7.17E-07,,1.667447,48.632,,1.6745305,,1.6608060,,1.673738263,,1.660166459,,,,,,,,,,,,,,
SUMITA,K-LCV93(M),Stan,1.663548,47.189737,Schott,2.71E+00,-1.23E-02,1.92E-02,8.01E-04,-5.20E-05,3.75E-06,,1.666895,46.935,,1.6742036,,1.6599948,,1.673388696,,1.659327197,,,,,,,,,,,,,,
HOYA,FD5,Obso,1.672701,32.173263,Schott,2.71E+00,-8.69E-03,2.81E-02,1.17E-03,-3.26E-05,7.24E-06,,1.677650,31.933,,1.6887813,,1.6675605,,1.687518282,,1.666609219,,,,,,,,,,,,,,
RPO,D-LAK70,Obso,1.669104,55.454671,Schott,2.71E+00,6.40E-03,3.25E-02,-3.46E-03,4.53E-04,-2.03E-05,,1.671985,55.232,,1.6781742,,1.6660077,,1.677488603,,1.665422631,,,,,,,,,,,,,,
LZOS,LZ_CTK3,Stan,1.659494,57.197863,Schott,2.71E+00,-1.16E-02,1.48E-02,1.14E-03,-1.41E-04,8.37E-06,,1.662247,56.944,,1.6681778,,1.6565479,,1.667522365,,1.655992152,,,,,,,,,,,,,,
CDGM,ZF2,Stan,1.672707,32.180986,Schott,2.71E+00,-7.94E-03,2.92E-02,8.85E-04,6.69E-07,5.66E-06,,1.677656,31.948,,1.6887713,,1.6675599,,1.687510904,,1.66660668,,,,,,,,,,,,,,
HIKARI,BAF10,Obso,1.67003,47.049915,Schott,2.71E+00,4.90E-03,3.15E-02,-2.30E-03,3.41E-04,-1.47E-05,,1.673418,46.753,,1.6808517,,1.6664479,,1.68001977,,1.665778709,,,,,,,,,,,,,,
NIKON-HIKARI,BAF10,Obso,1.67003,47.049915,Schott,2.71E+00,4.90E-03,3.15E-02,-2.30E-03,3.41E-04,-1.47E-05,,1.673418,46.753,,1.6808517,,1.6664479,,1.68001977,,1.665778709,,,,,,,,,,,,,,
CORNING,C72-32,Stan,1.672698,32.31788,Schott,2.71E+00,-7.98E-03,2.99E-02,5.28E-04,6.29E-05,1.85E-06,,1.677624,32.081,,1.6886965,,1.6675742,,1.687440156,,1.666624747,,,,,,,,,,,,,,
CDGM,H-ZF2,Pref,1.672702,32.17888,Schott,2.71E+00,-8.77E-03,3.07E-02,2.40E-04,8.93E-05,3.65E-06,,1.677640,31.931,,1.6887857,,1.6675636,,1.687516025,,1.666610601,,,,,,,,,,,,,,
NHG,H-LAK1,Stan,1.659492,57.376144,Schott,2.71E+00,-1.20E-02,1.64E-02,4.17E-04,-1.43E-05,7.79E-07,,1.662232,57.110,,1.6681526,,1.6565570,,1.667496473,,1.656002121,,,,,,,,,,,,,,
CDGM,H-LAK1,Stan,1.6595,57.385393,Schott,2.70E+00,-1.00E-02,1.81E-02,-2.16E-05,3.82E-05,-1.58E-06,,1.662240,57.126,,1.6681555,,1.6565628,,1.667500028,,1.656007385,,,,,,,,,,,,,,
OHARA,LAL11,Obso,1.658296,57.332589,Schott,2.70E+00,-1.17E-02,1.59E-02,6.13E-04,-4.67E-05,2.65E-06,,1.661034,57.063,,1.6669504,,1.6553660,,1.666294882,,1.654812659,,,,,,,,,,,,,,
OHARA,S-LAL11,Spec,1.658296,57.332589,Schott,2.70E+00,-1.17E-02,1.59E-02,6.13E-04,-4.67E-05,2.65E-06,,1.661034,57.063,,1.6669504,,1.6553660,,1.666294882,,1.654812659,,,,,,,,,,,,,,
SUMITA,K-LAK11,Stan,1.658302,57.285066,Schott,2.70E+00,-1.16E-02,1.64E-02,4.40E-04,-2.19E-05,1.35E-06,,1.661042,57.019,,1.6669613,,1.6553680,,1.666305373,,1.654813518,,,,,,,,,,,,,,
SUMITA,LAKN11,Stan,1.658304,53.41769,Schott,2.70E+00,-1.30E-02,1.55E-02,1.07E-03,-9.67E-05,5.39E-06,,1.661240,53.128,,1.6676262,,1.6551800,,1.666915914,,1.654592018,,,,,,,,,,,,,,
HOYA,LAC11,Obso,1.658296,57.262085,Schott,2.70E+00,-1.17E-02,1.73E-02,2.22E-04,3.36E-07,4.77E-07,,1.661039,57.031,,1.6669405,,1.6553497,,1.666287696,,1.654791325,,,,,,,,,,,,,,
SUMITA,LAK11,Stan,1.658304,57.285266,Schott,2.70E+00,-1.09E-02,1.72E-02,2.19E-04,6.96E-06,-3.16E-08,,1.661044,57.024,,1.6669606,,1.6553682,,1.666304971,,1.654813121,,,,,,,,,,,,,,
SUMITA,K-LAFK65,Stan,1.656703,62.285911,Schott,2.70E+00,-1.16E-02,1.56E-02,1.91E-04,1.13E-05,-5.96E-07,,1.659217,62.013,,1.6646312,,1.6540009,,1.664032095,,1.653488575,,,,,,,,,,,,,,
SUMITA,K-LAKN11,Stan,1.65831,53.449513,Schott,2.70E+00,-1.14E-02,1.77E-02,3.96E-04,-3.57E-06,7.09E-07,,1.661242,53.168,,1.6676197,,1.6551828,,1.666910146,,1.654593482,,,,,,,,,,,,,,
CORNING,C57-57,Obso,1.657503,57.198059,Schott,2.70E+00,-1.06E-02,1.74E-02,1.46E-04,1.97E-05,-7.64E-07,,1.660243,56.929,,1.6661670,,1.6545693,,1.665510195,,1.654014823,,,,,,,,,,,,,,
HOYA,FD19,Obso,1.666797,33.059707,Schott,2.70E+00,-1.02E-02,2.47E-02,1.84E-03,-1.31E-04,1.17E-05,,1.671573,32.809,,1.6823071,,1.6618378,,1.681090443,,1.660920623,,,,,,,,,,,,,,
RPO,D-LAK70_MOLD,Obso,1.665254,55.135587,Schott,2.70E+00,6.38E-03,3.24E-02,-3.45E-03,4.52E-04,-2.02E-05,,1.668135,54.916,,1.6743242,,1.6621577,,1.673638602,,1.66157263,,,,,,,,,,,,,,
HIKARI,E-SSK5,Obso,1.658441,50.892288,Schott,2.70E+00,-1.01E-02,1.89E-02,3.68E-04,4.06E-06,4.57E-07,,1.661521,50.604,,1.6682421,,1.6551696,,1.667492899,,1.654554764,,,,,,,,,,,,,,
NIKON-HIKARI,E-SSK5,Obso,1.658441,50.892288,Schott,2.70E+00,-1.01E-02,1.89E-02,3.68E-04,4.06E-06,4.57E-07,,1.661521,50.604,,1.6682421,,1.6551696,,1.667492899,,1.654554764,,,,,,,,,,,,,,
OHARA,PBM39,Obso,1.666799,33.046816,Schott,2.70E+00,-1.03E-02,2.59E-02,1.43E-03,-6.86E-05,8.20E-06,,1.671577,32.803,,1.6823042,,1.6618310,,1.681088555,,1.660910793,,,,,,,,,,,,,,
CDGM,H-ZF39,Stan,1.666805,33.056453,Schott,2.70E+00,-1.06E-02,2.63E-02,1.29E-03,-6.76E-05,1.10E-05,,1.671575,32.802,,1.6823173,,1.6618438,,1.681096235,,1.660924185,,,,,,,,,,,,,,
NHG,H-ZBAF50,Stan,1.658432,50.823747,Schott,2.70E+00,-8.84E-03,1.91E-02,3.57E-04,4.98E-06,5.05E-07,,1.661516,50.518,,1.6682587,,1.6551641,,1.667506485,,1.65455107,,,,,,,,,,,,,,
OHARA,BSM25,Obso,1.658441,50.861723,Schott,2.69E+00,-9.56E-03,1.97E-02,1.35E-04,3.25E-05,-8.80E-07,,1.661523,50.584,,1.6682407,,1.6551631,,1.667492355,,1.65454644,,,,,,,,,,,,,,
SUMITA,SF19,Stan,1.666801,33.094984,Schott,2.69E+00,-9.43E-03,2.65E-02,1.29E-03,-5.91E-05,8.32E-06,,1.671571,32.850,,1.6822819,,1.6618386,,1.681067921,,1.660919489,,,,,,,,,,,,,,
CORNING,C58-51,Stan,1.658503,51.012014,Schott,2.69E+00,-9.70E-03,2.07E-02,-2.25E-04,8.32E-05,-3.52E-06,,1.661576,50.750,,1.6682629,,1.6552269,,1.667518204,,1.654609212,,,,,,,,,,,,,,
SUMITA,BASF2,Stan,1.664463,35.877113,Schott,2.69E+00,-9.68E-03,2.45E-02,1.12E-03,-4.48E-05,6.43E-06,,1.668850,35.609,,1.6786705,,1.6598876,,1.677559477,,1.659038652,,,,,,,,,,,,,,
SUMITA,SSK5,Stan,1.65844,50.865393,Schott,2.69E+00,-8.48E-03,2.05E-02,-1.26E-04,7.44E-05,-3.13E-06,,1.661520,50.571,,1.6682495,,1.6551685,,1.667498644,,1.654553688,,,,,,,,,,,,,,
HOYA,BACED5,Stan,1.658436,50.85459,Schott,2.69E+00,-8.64E-03,2.05E-02,-9.32E-05,6.27E-05,-2.08E-06,,1.661517,50.568,,1.6682419,,1.6551601,,1.667491759,,1.654544139,,,,,,,,,,,,,,
CORNING,C67-33,Stan,1.666997,33.114648,Schott,2.69E+00,-8.39E-03,2.82E-02,7.48E-04,2.24E-05,3.76E-06,,1.671765,32.871,,1.6824703,,1.6620341,,1.681256665,,1.66111427,,,,,,,,,,,,,,
OHARA,BAH22,Obso,1.664459,35.812757,Schott,2.69E+00,-9.01E-03,2.51E-02,1.01E-03,-3.22E-05,5.64E-06,,1.668856,35.550,,1.6786883,,1.6598735,,1.677576535,,1.659022516,,,,,,,,,,,,,,
CDGM,H-ZBAF3,Stan,1.656914,51.15659,Schott,2.69E+00,-1.01E-02,1.86E-02,3.58E-04,6.17E-06,5.76E-07,,1.659970,50.857,,1.6666470,,1.6536700,,1.665901899,,1.653060458,,,,,,,,,,,,,,
CDGM,H-ZBAF4,Stan,1.664264,35.501048,Schott,2.69E+00,-9.84E-03,2.57E-02,8.44E-04,-1.66E-05,6.71E-06,,1.668693,35.236,,1.6786186,,1.6596411,,1.677493675,,1.65878225,,,,,,,,,,,,,,
LZOS,LZ_BF28,Stan,1.664271,35.443451,Schott,2.69E+00,-9.27E-03,2.52E-02,1.04E-03,-3.80E-05,6.40E-06,,1.668711,35.184,,1.6786452,,1.6596391,,1.677521554,,1.658779526,,,,,,,,,,,,,,
HOYA,BAFD2,Obso,1.664457,35.887705,Schott,2.69E+00,-7.72E-03,2.56E-02,9.00E-04,-2.50E-05,5.76E-06,,1.668844,35.621,,1.6786585,,1.6598820,,1.677548672,,1.659033468,,,,,,,,,,,,,,
LZOS,LZ_TK21,Stan,1.656907,51.062107,Schott,2.69E+00,-8.84E-03,1.80E-02,7.16E-04,-5.47E-05,3.75E-06,,1.659971,50.761,,1.6666609,,1.6536593,,1.665915723,,1.653050667,,,,,,,,,,,,,,
NHG,H-ZBAF3,Stan,1.656911,51.144642,Schott,2.69E+00,-9.00E-03,1.84E-02,5.31E-04,-2.11E-05,1.73E-06,,1.659969,50.839,,1.6666516,,1.6536700,,1.66590667,,1.653062289,,,,,,,,,,,,,,
CDGM,H-ZBAF50,Stan,1.658439,50.8665,Schott,2.69E+00,-7.36E-03,2.27E-02,-7.95E-04,1.61E-04,-6.93E-06,,1.661518,50.583,,1.6682394,,1.6551614,,1.667488682,,1.65454402,,,,,,,,,,,,,,
HOYA,LAC7,Spec,1.651599,58.403907,Schott,2.69E+00,-1.44E-02,1.25E-02,1.46E-03,-1.70E-04,8.80E-06,,1.654263,58.152,,1.6599967,,1.6487458,,1.659363465,,1.648206531,,,,,,,,,,,,,,
SUMITA,K-LAFK65(M),Stan,1.652244,62.218583,Schott,2.69E+00,-1.16E-02,1.53E-02,2.42E-04,4.11E-06,-2.07E-07,,1.654744,61.942,,1.6601291,,1.6495589,,1.65953314,,1.64904987,,,,,,,,,,,,,,
NHG,H-LAK50,Stan,1.651604,58.404405,Schott,2.68E+00,-1.27E-02,1.45E-02,9.43E-04,-1.07E-04,6.05E-06,,1.654268,58.166,,1.6599937,,1.6487453,,1.659361357,,1.648204431,,,,,,,,,,,,,,
HIKARI,LAK7,Obso,1.651599,58.55298,Schott,2.68E+00,-1.28E-02,1.52E-02,5.79E-04,-4.20E-05,2.33E-06,,1.654253,58.299,,1.6599739,,1.6487514,,1.659340678,,1.648212142,,,,,,,,,,,,,,
NIKON-HIKARI,LAK7,Obso,1.651599,58.55298,Schott,2.68E+00,-1.28E-02,1.52E-02,5.79E-04,-4.20E-05,2.33E-06,,1.654253,58.299,,1.6599739,,1.6487514,,1.659340678,,1.648212142,,,,,,,,,,,,,,
CDGM,H-LAK50A,Stan,1.651605,58.416296,Schott,2.68E+00,-1.37E-02,1.57E-02,3.83E-04,-8.02E-06,1.72E-07,,1.654265,58.181,,1.6599900,,1.6487447,,1.659356611,,1.648201937,,,,,,,,,,,,,,
SUMITA,K-LAK7,Stan,1.651598,58.268404,Schott,2.68E+00,-1.21E-02,1.52E-02,6.48E-04,-5.24E-05,2.83E-06,,1.654266,58.003,,1.6600213,,1.6487414,,1.659384087,,1.648201213,,,,,,,,,,,,,,
OHARA,LAL7,Obso,1.651597,58.519433,Schott,2.68E+00,-1.23E-02,1.56E-02,4.74E-04,-2.79E-05,1.54E-06,,1.654253,58.266,,1.6599759,,1.6487471,,1.659342453,,1.648207578,,,,,,,,,,,,,,
CORNING,C52-58,Stan,1.6516,58.511488,Schott,2.68E+00,-1.20E-02,1.62E-02,2.91E-04,-3.10E-06,2.73E-07,,1.654256,58.265,,1.6599763,,1.6487474,,1.659343313,,1.648206873,,,,,,,,,,,,,,
HIKARI,E-LAK7,Obso,1.651597,58.543058,Schott,2.68E+00,-1.18E-02,1.62E-02,3.03E-04,-8.32E-06,7.74E-07,,1.654252,58.297,,1.6599684,,1.6487457,,1.659335823,,1.648205437,,,,,,,,,,,,,,
NIKON-HIKARI,E-LAK7,Obso,1.651597,58.543058,Schott,2.68E+00,-1.18E-02,1.62E-02,3.03E-04,-8.32E-06,7.74E-07,,1.654252,58.297,,1.6599684,,1.6487457,,1.659335823,,1.648205437,,,,,,,,,,,,,,
NHG,H-LAK50A,Stan,1.651603,58.409124,Schott,2.68E+00,-1.25E-02,1.70E-02,7.61E-06,3.77E-05,-1.79E-06,,1.654263,58.183,,1.6599840,,1.6487390,,1.659351022,,1.648195006,,,,,,,,,,,,,,
SUMITA,LAK7,Stan,1.651604,58.276335,Schott,2.68E+00,-1.05E-02,1.71E-02,8.58E-05,2.13E-05,-7.41E-07,,1.654270,58.022,,1.6600188,,1.6487425,,1.6593823,,1.648200858,,,,,,,,,,,,,,
NHG,H-LAK10,Stan,1.651131,55.865006,Schott,2.68E+00,-1.13E-02,1.50E-02,1.08E-03,-1.26E-04,7.19E-06,,1.653913,55.606,,1.6599182,,1.6481586,,1.659253981,,1.647598373,,,,,,,,,,,,,,
OHARA,LAL54,Obso,1.650996,56.154774,Schott,2.68E+00,-1.11E-02,1.64E-02,4.73E-04,-2.45E-05,1.70E-06,,1.653759,55.875,,1.6597448,,1.6480444,,1.659080397,,1.64748733,,,,,,,,,,,,,,
CORNING,C51-56,Stan,1.651124,55.895803,Schott,2.68E+00,-1.12E-02,1.71E-02,2.80E-04,1.77E-06,1.81E-07,,1.653902,55.638,,1.6599042,,1.6481515,,1.659238679,,1.647589606,,,,,,,,,,,,,,
HIKARI,BASF2,Obso,1.66446,35.913505,Schott,2.68E+00,3.01E-03,3.31E-02,-9.26E-04,1.81E-04,-2.62E-06,,1.668847,35.647,,1.6786479,,1.6598848,,1.677539401,,1.65903741,,,,,,,,,,,,,,
NIKON-HIKARI,BASF2,Obso,1.66446,35.913505,Schott,2.68E+00,3.01E-03,3.31E-02,-9.26E-04,1.81E-04,-2.62E-06,,1.668847,35.647,,1.6786479,,1.6598848,,1.677539401,,1.65903741,,,,,,,,,,,,,,
HIKARI,E-BASF2,Obso,1.66446,35.9135,Schott,2.68E+00,3.01E-03,3.31E-02,-9.26E-04,1.81E-04,-2.62E-06,,1.668847,35.647,,1.6786477,,1.6598847,,1.67753927,,1.659037281,,,,,,,,,,,,,,
NIKON-HIKARI,E-BASF2,Obso,1.66446,35.9135,Schott,2.68E+00,3.01E-03,3.31E-02,-9.26E-04,1.81E-04,-2.62E-06,,1.668847,35.647,,1.6786477,,1.6598847,,1.67753927,,1.659037281,,,,,,,,,,,,,,
HIKARI,LAK04,Obso,1.651,56.171381,Schott,2.68E+00,-1.02E-02,1.77E-02,2.82E-05,4.33E-05,-2.16E-06,,1.653761,55.892,,1.6597453,,1.6480484,,1.659080786,,1.647491074,,,,,,,,,,,,,,
NIKON-HIKARI,LAK04,Obso,1.651,56.171381,Schott,2.68E+00,-1.02E-02,1.77E-02,2.82E-05,4.33E-05,-2.16E-06,,1.653761,55.892,,1.6597453,,1.6480484,,1.659080786,,1.647491074,,,,,,,,,,,,,,
HIKARI,E-LAK04,Obso,1.651,56.171366,Schott,2.68E+00,-1.02E-02,1.77E-02,2.82E-05,4.33E-05,-2.16E-06,,1.653761,55.892,,1.6597452,,1.6480483,,1.659080665,,1.647490953,,,,,,,,,,,,,,
NIKON-HIKARI,E-LAK04,Obso,1.651,56.171366,Schott,2.68E+00,-1.02E-02,1.77E-02,2.82E-05,4.33E-05,-2.16E-06,,1.653761,55.892,,1.6597452,,1.6480483,,1.659080665,,1.647490953,,,,,,,,,,,,,,
SUMITA,K-LAKN5,Stan,1.65,55.901799,Schott,2.68E+00,-1.21E-02,1.61E-02,5.19E-04,-2.84E-05,1.86E-06,,1.652771,55.631,,1.6587709,,1.6470370,,1.658104982,,1.64647727,,,,,,,,,,,,,,
HOYA,ATF4,Obso,1.653757,44.723072,Schott,2.68E+00,-9.54E-03,1.88E-02,1.14E-03,-8.90E-05,6.82E-06,,1.657229,44.403,,1.6649128,,1.6501112,,1.664049822,,1.649431687,,,,,,,,,,,,,,
SUMITA,K-PG395,Stan,1.658002,36.871528,Schott,2.68E+00,-9.74E-03,2.38E-02,9.81E-04,-3.85E-05,6.99E-06,,1.662228,36.591,,1.6716893,,1.6535912,,1.67061795,,1.65277185,,,,,,,,,,,,,,
CDGM,H-LAK10,Stan,1.651133,55.903805,Schott,2.68E+00,-9.28E-03,1.89E-02,-2.39E-04,7.29E-05,-3.36E-06,,1.653909,55.640,,1.6599141,,1.6481616,,1.659247578,,1.64760002,,,,,,,,,,,,,,
SUMITA,LAKN5,Stan,1.65,55.885371,Schott,2.68E+00,-1.14E-02,1.67E-02,3.88E-04,-1.39E-05,1.26E-06,,1.652772,55.618,,1.6587719,,1.6470352,,1.658106144,,1.646475008,,,,,,,,,,,,,,
CORNING,C55-40,Stan,1.6555,40.115717,Schott,2.67E+00,-1.41E-02,2.27E-02,5.54E-04,1.22E-05,1.43E-06,,1.659380,39.893,,1.6679245,,1.6513956,,1.66696595,,1.650625459,,,,,,,,,,,,,,
HOYA,LACL2,Obso,1.650201,55.737216,Schott,2.67E+00,-1.01E-02,1.78E-02,1.21E-04,2.08E-05,-5.89E-07,,1.652982,55.473,,1.6589976,,1.6472264,,1.658330236,,1.646664584,,,,,,,,,,,,,,
HOYA,BAF23,Obso,1.652238,44.922169,Schott,2.67E+00,-9.97E-03,1.98E-02,7.25E-04,-2.63E-05,2.86E-06,,1.655687,44.624,,1.6632965,,1.6486029,,1.662443125,,1.64792361,,,,,,,,,,,,,,
HOYA,ADF50,Obso,1.654118,39.624202,Schott,2.67E+00,-1.39E-02,2.24E-02,7.53E-04,-1.76E-05,3.43E-06,,1.658037,39.396,,1.6666816,,1.6499786,,1.665711059,,1.649202743,,,,,,,,,,,,,,
NHG,H-ZBAF65,Stan,1.654111,39.659321,Schott,2.67E+00,-1.17E-02,2.17E-02,1.07E-03,-6.64E-05,6.27E-06,,1.658026,39.406,,1.6666917,,1.6499930,,1.665717722,,1.649224207,,,,,,,,,,,,,,
HOYA,E-ADF50,Spec,1.65412,39.620631,Schott,2.67E+00,-1.32E-02,2.39E-02,2.39E-04,5.07E-05,9.12E-07,,1.658035,39.386,,1.6666888,,1.6499816,,1.665715122,,1.649205278,,,,,,,,,,,,,,
CDGM,H-TF5,Stan,1.654105,39.548456,Schott,2.67E+00,-1.24E-02,2.37E-02,3.49E-04,4.13E-05,7.38E-07,,1.658029,39.308,,1.6667065,,1.6499660,,1.665730369,,1.649190759,,,,,,,,,,,,,,
HOYA,ATF2,Obso,1.65052,38.036939,Schott,2.67E+00,-1.44E-02,1.32E-02,4.02E-03,-5.13E-04,3.67E-05,,1.654565,37.686,,1.6637015,,1.6463324,,1.662662072,,1.645559459,,,,,,,,,,,,,,
HOYA,E-BACED20,Spec,1.6485,53.030812,Schott,2.67E+00,-9.73E-03,1.74E-02,4.76E-04,-1.71E-05,1.10E-06,,1.651414,52.741,,1.6577524,,1.6454012,,1.657047495,,1.644818568,,,,,,,,,,,,,,
OHARA,BSM71,Obso,1.648497,53.035185,Schott,2.67E+00,-9.37E-03,1.85E-02,1.62E-04,2.09E-05,-1.36E-07,,1.651409,52.748,,1.6577460,,1.6453965,,1.657040518,,1.644812644,,,,,,,,,,,,,,
SUMITA,SSKN1,Stan,1.648505,53.000977,Schott,2.67E+00,-9.46E-03,1.86E-02,1.00E-04,3.39E-05,-1.01E-06,,1.651418,52.711,,1.6577608,,1.6454026,,1.657054413,,1.644818512,,,,,,,,,,,,,,
HOYA,BACED20,Obso,1.648498,53.03151,Schott,2.66E+00,-8.96E-03,1.87E-02,6.54E-05,3.79E-05,-1.30E-06,,1.651410,52.741,,1.6577492,,1.6453980,,1.657043351,,1.644814623,,,,,,,,,,,,,,
SUMITA,BASF4,Stan,1.651278,38.329848,Schott,2.66E+00,-1.12E-02,1.87E-02,2.28E-03,-2.28E-04,1.49E-05,,1.655311,38.047,,1.6642950,,1.6470714,,1.663282929,,1.646291231,,,,,,,,,,,,,,
HIKARI,SF9,Obso,1.65446,33.855439,Schott,2.66E+00,-1.19E-02,2.33E-02,1.78E-03,-1.30E-04,1.14E-05,,1.659038,33.608,,1.6693018,,1.6496924,,1.668139786,,1.648808444,,,,,,,,,,,,,,
NIKON-HIKARI,SF9,Obso,1.65446,33.855439,Schott,2.66E+00,-1.19E-02,2.33E-02,1.78E-03,-1.30E-04,1.14E-05,,1.659038,33.608,,1.6693018,,1.6496924,,1.668139786,,1.648808444,,,,,,,,,,,,,,
SUMITA,K-PG395(M),Stan,1.65296,36.798669,Schott,2.66E+00,-9.72E-03,2.33E-02,1.06E-03,-4.95E-05,7.55E-06,,1.657161,36.516,,1.6665735,,1.6485769,,1.665507519,,1.6477631,,,,,,,,,,,,,,
SUMITA,K-BASF4,Stan,1.651293,38.365872,Schott,2.66E+00,-1.19E-02,2.19E-02,1.18E-03,-7.86E-05,8.14E-06,,1.655318,38.104,,1.6642681,,1.6470701,,1.663258898,,1.646282776,,,,,,,,,,,,,,
SUMITA,BASF10,Stan,1.65016,39.309676,Schott,2.66E+00,-1.11E-02,2.05E-02,1.35E-03,-9.04E-05,7.35E-06,,1.654083,39.024,,1.6628172,,1.6460560,,1.661832385,,1.645292675,,,,,,,,,,,,,,
HOYA,FD9,Obso,1.654462,33.717017,Schott,2.66E+00,-9.33E-03,2.54E-02,1.24E-03,-5.61E-05,7.55E-06,,1.659059,33.469,,1.6693675,,1.6496762,,1.668200094,,1.648789335,,,,,,,,,,,,,,
CORNING,C48-46,Stan,1.647747,46.227993,Schott,2.66E+00,-1.11E-02,2.02E-02,3.42E-04,1.91E-05,3.44E-07,,1.651078,45.961,,1.6583820,,1.6442160,,1.657565071,,1.643552836,,,,,,,,,,,,,,
CDGM,ZF8,Stan,1.65446,33.651201,Schott,2.66E+00,-9.11E-03,2.58E-02,1.12E-03,-4.11E-05,6.92E-06,,1.659066,33.405,,1.6693934,,1.6496641,,1.668223716,,1.648775043,,,,,,,,,,,,,,
HOYA,BAFD4,Obso,1.651278,38.312578,Schott,2.66E+00,-9.09E-03,2.30E-02,8.48E-04,-1.74E-05,3.73E-06,,1.655309,38.034,,1.6642932,,1.6470635,,1.663279384,,1.646280035,,,,,,,,,,,,,,
HOYA,LAC6,Obso,1.642498,57.959359,Schott,2.66E+00,-1.35E-02,1.39E-02,9.63E-04,-1.00E-04,5.44E-06,,1.645143,57.717,,1.6508377,,1.6396599,,1.650208139,,1.639122655,,,,,,,,,,,,,,
SUMITA,SF9,Stan,1.654462,33.784773,Schott,2.66E+00,-8.03E-03,2.69E-02,7.59E-04,8.33E-06,4.29E-06,,1.659049,33.539,,1.6693330,,1.6496826,,1.668168281,,1.64879645,,,,,,,,,,,,,,
OHARA,BSM36,Obso,1.642495,58.369399,Schott,2.65E+00,-1.28E-02,1.52E-02,5.04E-04,-3.50E-05,2.05E-06,,1.645121,58.132,,1.6507711,,1.6396735,,1.650146143,,1.639138581,,,,,,,,,,,,,,
OHARA,S-BSM36,Spec,1.642495,58.369399,Schott,2.65E+00,-1.28E-02,1.52E-02,5.04E-04,-3.50E-05,2.05E-06,,1.645121,58.132,,1.6507711,,1.6396735,,1.650146143,,1.639138581,,,,,,,,,,,,,,
OHARA,BAH30,Obso,1.650158,39.390461,Schott,2.65E+00,-8.45E-03,2.23E-02,9.00E-04,-3.53E-05,4.71E-06,,1.654073,39.102,,1.6627900,,1.6460627,,1.661807195,,1.645301457,,,,,,,,,,,,,,
SUMITA,K-LAK6,Stan,1.642499,58.105574,Schott,2.65E+00,-1.16E-02,1.60E-02,2.38E-04,1.72E-05,-1.41E-06,,1.645135,57.835,,1.6508310,,1.6396761,,1.650199675,,1.639142058,,,,,,,,,,,,,,
HIKARI,BASF4,Obso,1.65128,38.218241,Schott,2.65E+00,-6.58E-03,2.44E-02,5.19E-04,2.49E-05,1.56E-06,,1.655321,37.934,,1.6643345,,1.6470594,,1.663317151,,1.646275791,,,,,,,,,,,,,,
NIKON-HIKARI,BASF4,Obso,1.65128,38.218241,Schott,2.65E+00,-6.58E-03,2.44E-02,5.19E-04,2.49E-05,1.56E-06,,1.655321,37.934,,1.6643345,,1.6470594,,1.663317151,,1.646275791,,,,,,,,,,,,,,
CORNING,C51-39,Obso,1.650206,39.193419,Schott,2.65E+00,-8.93E-03,2.41E-02,3.23E-04,4.45E-05,7.61E-07,,1.654140,38.925,,1.6628810,,1.6460760,,1.661895837,,1.645305889,,,,,,,,,,,,,,
HIKARI,E-SK18,Obso,1.63854,55.479598,Schott,2.65E+00,-2.07E-02,8.24E-03,2.60E-03,-3.03E-04,1.59E-05,,1.641282,55.200,,1.6472313,,1.6356139,,1.646570743,,1.63506111,,,,,,,,,,,,,,
NIKON-HIKARI,E-SK18,Obso,1.63854,55.479598,Schott,2.65E+00,-2.07E-02,8.24E-03,2.60E-03,-3.03E-04,1.59E-05,,1.641282,55.200,,1.6472313,,1.6356139,,1.646570743,,1.63506111,,,,,,,,,,,,,,
HIKARI,SK18,Obso,1.63854,55.479588,Schott,2.65E+00,-2.07E-02,8.24E-03,2.60E-03,-3.03E-04,1.59E-05,,1.641281,55.200,,1.6472313,,1.6356138,,1.646570645,,1.635061012,,,,,,,,,,,,,,
NIKON-HIKARI,SK18,Obso,1.63854,55.479588,Schott,2.65E+00,-2.07E-02,8.24E-03,2.60E-03,-3.03E-04,1.59E-05,,1.641281,55.200,,1.6472313,,1.6356138,,1.646570645,,1.635061012,,,,,,,,,,,,,,
HOYA,BAFD10,Obso,1.650157,39.343065,Schott,2.65E+00,-7.60E-03,2.37E-02,5.14E-04,9.81E-06,2.77E-06,,1.654078,39.066,,1.6627916,,1.6460488,,1.661809726,,1.645284116,,,,,,,,,,,,,,
SUMITA,LAK6,Stan,1.642503,58.116988,Schott,2.65E+00,-1.07E-02,1.71E-02,-9.28E-05,6.10E-05,-3.55E-06,,1.645138,57.852,,1.6508293,,1.6396777,,1.650198384,,1.639142876,,,,,,,,,,,,,,
CORNING,C42-58,Stan,1.642502,58.061633,Schott,2.65E+00,-9.93E-03,1.69E-02,4.01E-05,3.27E-05,-1.50E-06,,1.645140,57.789,,1.6508402,,1.6396764,,1.650208261,,1.639142232,,,,,,,,,,,,,,
NHG,H-LAK4L,Stan,1.639999,60.223112,Schott,2.65E+00,-1.47E-02,1.38E-02,7.01E-04,-6.62E-05,3.54E-06,,1.642536,60.020,,1.6479662,,1.6372609,,1.647367318,,1.636740029,,,,,,,,,,,,,,
SUMITA,LAKN2,Stan,1.640503,60.178826,Schott,2.65E+00,-1.31E-02,1.48E-02,4.07E-04,-1.90E-05,1.04E-06,,1.643042,59.937,,1.6485004,,1.6377718,,1.647896726,,1.637253232,,,,,,,,,,,,,,
SUMITA,K-LAKN2,Stan,1.640505,60.197177,Schott,2.65E+00,-1.31E-02,1.49E-02,3.62E-04,-1.15E-05,6.13E-07,,1.643042,59.955,,1.6484991,,1.6377737,,1.647895467,,1.6372552,,,,,,,,,,,,,,
OHARA,BSM81,Obso,1.639999,60.091709,Schott,2.65E+00,-1.45E-02,1.44E-02,5.29E-04,-4.13E-05,2.30E-06,,1.642540,59.890,,1.6479825,,1.6372539,,1.647382028,,1.636731507,,,,,,,,,,,,,,
HOYA,LACL60,Spec,1.64,60.200016,Schott,2.65E+00,-1.42E-02,1.45E-02,5.27E-04,-4.34E-05,2.46E-06,,1.642537,59.999,,1.6479689,,1.6372598,,1.647369747,,1.636738368,,,,,,,,,,,,,,
HIKARI,E-LAK01,Obso,1.639999,60.087359,Schott,2.65E+00,-1.40E-02,1.53E-02,2.27E-04,4.86E-06,-2.33E-07,,1.642540,59.884,,1.6479839,,1.6372542,,1.647382758,,1.636731459,,,,,,,,,,,,,,
NIKON-HIKARI,E-LAK01,Obso,1.639999,60.087359,Schott,2.65E+00,-1.40E-02,1.53E-02,2.27E-04,4.86E-06,-2.33E-07,,1.642540,59.884,,1.6479839,,1.6372542,,1.647382758,,1.636731459,,,,,,,,,,,,,,
OHARA,BSM93,Obso,1.640998,56.927542,Schott,2.65E+00,-1.16E-02,1.55E-02,5.32E-04,-3.39E-05,2.10E-06,,1.643682,56.653,,1.6494894,,1.6381275,,1.648845307,,1.637585239,,,,,,,,,,,,,,
OHARA,S-BSM93,Obso,1.640998,56.927542,Schott,2.65E+00,-1.16E-02,1.55E-02,5.32E-04,-3.39E-05,2.10E-06,,1.643682,56.653,,1.6494894,,1.6381275,,1.648845307,,1.637585239,,,,,,,,,,,,,,
HOYA,LACL6,Obso,1.640003,60.153568,Schott,2.65E+00,-1.26E-02,1.47E-02,5.30E-04,-4.64E-05,2.68E-06,,1.642543,59.929,,1.6479900,,1.6372682,,1.647388766,,1.636749123,,,,,,,,,,,,,,
CDGM,H-LAK4L,Stan,1.640002,60.213997,Schott,2.65E+00,-1.38E-02,1.57E-02,9.83E-05,2.21E-05,-1.07E-06,,1.642537,60.014,,1.6479676,,1.6372612,,1.647367939,,1.636738993,,,,,,,,,,,,,,
HOYA,LACL1,Obso,1.640851,56.835319,Schott,2.65E+00,-1.22E-02,1.57E-02,5.13E-04,-4.03E-05,2.75E-06,,1.643541,56.596,,1.6493360,,1.6379653,,1.648694477,,1.637418722,,,,,,,,,,,,,,
CORNING,C41-60,Stan,1.640495,60.130957,Schott,2.65E+00,-1.12E-02,1.61E-02,6.28E-05,2.73E-05,-1.29E-06,,1.643035,59.877,,1.6485040,,1.6377646,,1.647898655,,1.637246826,,,,,,,,,,,,,,
SUMITA,LAKN13,Stan,1.641,56.842465,Schott,2.65E+00,-1.04E-02,1.65E-02,2.65E-04,3.02E-06,1.04E-07,,1.643688,56.566,,1.6495049,,1.6381255,,1.648859602,,1.637582652,,,,,,,,,,,,,,
HOYA,BAF9,Obso,1.643278,47.941673,Schott,2.65E+00,-1.01E-02,1.83E-02,7.01E-04,-3.70E-05,3.15E-06,,1.646469,47.643,,1.6534725,,1.6399034,,1.652689338,,1.639271201,,,,,,,,,,,,,,
SUMITA,K-BAF9,Stan,1.643284,47.760501,Schott,2.65E+00,-1.10E-02,1.90E-02,4.08E-04,9.93E-06,9.32E-07,,1.646484,47.465,,1.6535150,,1.6398947,,1.652727685,,1.639258517,,,,,,,,,,,,,,
OHARA,BAM9,Obso,1.643279,47.850606,Schott,2.64E+00,-9.44E-03,1.89E-02,5.04E-04,-6.93E-06,1.55E-06,,1.646476,47.546,,1.6534976,,1.6399009,,1.652711865,,1.639268158,,,,,,,,,,,,,,
SUMITA,BAF9,Stan,1.643287,47.722384,Schott,2.64E+00,-9.30E-03,1.93E-02,4.15E-04,1.69E-06,1.38E-06,,1.646492,47.424,,1.6535297,,1.6398975,,1.652742215,,1.639262219,,,,,,,,,,,,,,
OHARA,BPH35,Obso,1.644496,40.817749,Schott,2.64E+00,-1.30E-02,2.13E-02,7.42E-04,-1.98E-05,3.07E-06,,1.648245,40.578,,1.6565109,,1.6405357,,1.655583507,,1.639793653,,,,,,,,,,,,,,
HOYA,FD12,Obso,1.648308,33.793909,Schott,2.64E+00,-1.02E-02,2.38E-02,1.53E-03,-9.59E-05,9.58E-06,,1.652850,33.540,,1.6630473,,1.6435827,,1.661891973,,1.642707487,,,,,,,,,,,,,,
HOYA,E-FD2,Stan,1.64769,33.840565,Schott,2.64E+00,-1.16E-02,2.31E-02,1.73E-03,-1.40E-04,1.39E-05,,1.652218,33.583,,1.6623976,,1.6429765,,1.661242367,,1.642102591,,,,,,,,,,,,,,
OHARA,BSM18,Obso,1.638539,55.384768,Schott,2.64E+00,-1.10E-02,1.60E-02,5.35E-04,-3.57E-05,2.60E-06,,1.641286,55.102,,1.6472445,,1.6356064,,1.646582542,,1.635053222,,,,,,,,,,,,,,
SUMITA,SK18,Stan,1.638541,55.494577,Schott,2.64E+00,-1.08E-02,1.61E-02,5.01E-04,-3.07E-05,2.25E-06,,1.641283,55.213,,1.6472288,,1.6356141,,1.64656843,,1.63506188,,,,,,,,,,,,,,
SUMITA,K-SK18,Stan,1.638542,55.500882,Schott,2.64E+00,-1.08E-02,1.62E-02,4.67E-04,-2.54E-05,1.97E-06,,1.641283,55.219,,1.6472282,,1.6356148,,1.646567839,,1.635062585,,,,,,,,,,,,,,
NHG,H-ZK11,Stan,1.638536,55.429194,Schott,2.64E+00,-1.02E-02,1.59E-02,5.78E-04,-3.90E-05,2.36E-06,,1.641282,55.138,,1.6472399,,1.6356095,,1.646578287,,1.635058259,,,,,,,,,,,,,,
CDGM,H-ZF1A,Stan,1.647695,33.900015,Schott,2.64E+00,-1.09E-02,2.45E-02,1.26E-03,-7.29E-05,1.07E-05,,1.652214,33.643,,1.6623738,,1.6429874,,1.661220084,,1.642113714,,,,,,,,,,,,,,
HOYA,ADF355,Obso,1.6445,40.762285,Schott,2.64E+00,-1.18E-02,2.42E-02,-2.75E-04,1.41E-04,-6.26E-06,,1.648252,40.526,,1.6565275,,1.6405316,,1.655598094,,1.639786647,,,,,,,,,,,,,,
NHG,H-ZF1,Stan,1.647691,33.835256,Schott,2.64E+00,-1.06E-02,2.48E-02,1.18E-03,-5.76E-05,9.53E-06,,1.652219,33.577,,1.6624006,,1.6429763,,1.661244385,,1.64210156,,,,,,,,,,,,,,
CDGM,H-ZK11,Stan,1.638543,55.471523,Schott,2.64E+00,-1.02E-02,1.70E-02,2.14E-04,7.44E-06,4.36E-07,,1.641285,55.196,,1.6472300,,1.6356116,,1.646569605,,1.635058249,,,,,,,,,,,,,,
SUMITA,K-SK18RH,Stan,1.638538,55.480394,Schott,2.64E+00,-9.98E-03,1.72E-02,1.16E-04,3.42E-05,-1.86E-06,,1.641280,55.194,,1.6472301,,1.6356114,,1.646568903,,1.635059476,,,,,,,,,,,,,,
LZOS,LZ_TF1,Stan,1.64766,33.843147,Schott,2.64E+00,-9.16E-03,2.45E-02,1.37E-03,-7.89E-05,8.69E-06,,1.652193,33.593,,1.6623573,,1.6429427,,1.661206354,,1.64206893,,,,,,,,,,,,,,
HOYA,BACD18,Stan,1.638542,55.449612,Schott,2.64E+00,-9.76E-03,1.71E-02,2.26E-04,3.09E-06,4.58E-07,,1.641288,55.183,,1.6472288,,1.6356077,,1.646569704,,1.635053804,,,,,,,,,,,,,,
SUMITA,SF12,Stan,1.648314,33.769489,Schott,2.64E+00,-8.32E-03,2.63E-02,8.41E-04,-7.46E-06,5.44E-06,,1.652859,33.523,,1.6630528,,1.6435776,,1.661897926,,1.642699398,,,,,,,,,,,,,,
CORNING,C39-56,Stan,1.638505,55.504447,Schott,2.64E+00,-9.18E-03,1.72E-02,1.85E-04,1.63E-05,-5.81E-07,,1.641246,55.216,,1.6471937,,1.6355803,,1.646533085,,1.635029243,,,,,,,,,,,,,,
CDGM,H-ZF1,Stan,1.647693,33.842283,Schott,2.64E+00,-9.70E-03,2.56E-02,1.01E-03,-4.25E-05,9.06E-06,,1.652221,33.589,,1.6623916,,1.6429741,,1.661237224,,1.642098319,,,,,,,,,,,,,,
OHARA,PBM22,Obso,1.647689,33.802937,Schott,2.64E+00,-8.95E-03,2.52E-02,1.11E-03,-3.79E-05,6.38E-06,,1.652226,33.553,,1.6624043,,1.6429657,,1.661251511,,1.642090458,,,,,,,,,,,,,,
SUMITA,SF2,Stan,1.647692,33.87924,Schott,2.64E+00,-8.84E-03,2.55E-02,1.01E-03,-2.72E-05,6.11E-06,,1.652219,33.630,,1.6623710,,1.6429771,,1.661220995,,1.642103008,,,,,,,,,,,,,,
CDGM,ZF1,Stan,1.647693,33.836872,Schott,2.64E+00,-8.84E-03,2.56E-02,9.65E-04,-1.83E-05,5.56E-06,,1.652225,33.587,,1.6623927,,1.6429737,,1.661240703,,1.642098741,,,,,,,,,,,,,,
HOYA,FD2,Obso,1.647693,33.836872,Schott,2.64E+00,-8.84E-03,2.56E-02,9.65E-04,-1.83E-05,5.56E-06,,1.652225,33.587,,1.6623926,,1.6429736,,1.661240672,,1.64209871,,,,,,,,,,,,,,
SUMITA,SK18RH,Stan,1.63854,55.493235,Schott,2.64E+00,-9.18E-03,1.82E-02,-1.86E-04,7.49E-05,-3.88E-06,,1.641281,55.211,,1.6472278,,1.6356126,,1.646566851,,1.635060041,,,,,,,,,,,,,,
NHG,ZF1,Stan,1.647696,33.838949,Schott,2.63E+00,-8.34E-03,2.66E-02,6.67E-04,2.26E-05,3.52E-06,,1.652228,33.592,,1.6623907,,1.6429742,,1.661239114,,1.642098229,,,,,,,,,,,,,,
HIKARI,E-SF2,Obso,1.647689,33.799707,Schott,2.63E+00,-9.21E-03,2.74E-02,2.25E-04,9.98E-05,1.76E-08,,1.652219,33.540,,1.6624169,,1.6429707,,1.66125764,,1.64209475,,,,,,,,,,,,,,
NIKON-HIKARI,E-SF2,Obso,1.647689,33.799707,Schott,2.63E+00,-9.21E-03,2.74E-02,2.25E-04,9.98E-05,1.76E-08,,1.652219,33.540,,1.6624169,,1.6429707,,1.66125764,,1.64209475,,,,,,,,,,,,,,
CORNING,C48-34,Stan,1.647992,33.943274,Schott,2.63E+00,-7.90E-03,2.78E-02,1.37E-04,1.22E-04,-3.36E-06,,1.652510,33.692,,1.6626513,,1.6432844,,1.661501794,,1.642411038,,,,,,,,,,,,,,
CDGM,ZBAF2,Obso,1.639616,48.230454,Schott,2.63E+00,-8.73E-03,1.91E-02,4.49E-04,-1.75E-05,2.86E-06,,1.642770,47.940,,1.6496819,,1.6362742,,1.648909583,,1.63564772,,,,,,,,,,,,,,
HOYA,BAF12,Obso,1.639302,45.070071,Schott,2.63E+00,-9.45E-03,1.89E-02,8.66E-04,-5.92E-05,5.28E-06,,1.642672,44.769,,1.6501065,,1.6357511,,1.649272674,,1.635087833,,,,,,,,,,,,,,
OHARA,BAM12,Obso,1.6393,44.878032,Schott,2.63E+00,-9.09E-03,1.96E-02,6.70E-04,-2.51E-05,3.05E-06,,1.642685,44.578,,1.6501523,,1.6357352,,1.649314694,,1.635069183,,,,,,,,,,,,,,
HIKARI,E-BAF12,Obso,1.6393,44.882939,Schott,2.63E+00,-1.01E-02,2.03E-02,3.75E-04,1.46E-05,1.37E-06,,1.642683,44.598,,1.6501364,,1.6357259,,1.649300237,,1.635056288,,,,,,,,,,,,,,
NIKON-HIKARI,E-BAF12,Obso,1.6393,44.882939,Schott,2.63E+00,-1.01E-02,2.03E-02,3.75E-04,1.46E-05,1.37E-06,,1.642683,44.598,,1.6501364,,1.6357259,,1.649300237,,1.635056288,,,,,,,,,,,,,,
