Repository: Amarthgul/PersonalCodes

The classPlot.py contains an abstracted class, designed for plotting data from collage students' physical experiments 

Since I tried to maintain its availability on both python 2 and python 3, it may looks quite primary.

The rest files are simply personal storage.

File: phyData/AbbeGlassTableSchott.csv (part 7 of 9)
Cate,Name,Stat,Nd,Vd,Formula,A0,A1,A2,A3,A4,A5,0.54607,n_e,V_e,0.47999,n_F',0.64385,n_C',0.48613,n_F,0.65627,n_C,,,,,,,,,,,,,,
CDGM,D-ZK79,Stan,1.608858,57.965801,Schott,2.55E+00,-9.68E-03,1.57E-02,3.67E-05,2.96E-05,-1.32E-06,,1.611362,57.705,,1.6167670,,1.6061723,,1.616168014,,1.605664118,,,,,,,,,,,,,,
HIKARI,F2,Obso,1.62004,36.331342,Schott,2.55E+00,-1.34E-03,2.80E-02,-5.42E-04,1.50E-04,-3.62E-06,,1.624086,36.069,,1.6331159,,1.6158134,,1.632095627,,1.615029088,,,,,,,,,,,,,,
NIKON-HIKARI,F2,Obso,1.62004,36.331342,Schott,2.55E+00,-1.34E-03,2.80E-02,-5.42E-04,1.50E-04,-3.62E-06,,1.624086,36.069,,1.6331159,,1.6158134,,1.632095627,,1.615029088,,,,,,,,,,,,,,
CDGM,H-ZK5,Stan,1.611173,55.812649,Schott,2.54E+00,-5.76E-03,1.96E-02,-8.13E-04,1.38E-04,-6.17E-06,,1.613783,55.549,,1.6194278,,1.6083784,,1.618800916,,1.607850304,,,,,,,,,,,,,,
HOYA,F4,Obso,1.616589,36.615561,Schott,2.54E+00,-8.64E-03,2.24E-02,7.76E-04,-1.20E-05,3.83E-06,,1.620580,36.353,,1.6294880,,1.6124173,,1.628481812,,1.611642005,,,,,,,,,,,,,,
CDGM,H-ZK4,Stan,1.608813,58.880649,Schott,2.54E+00,-8.83E-03,1.59E-02,-5.14E-05,3.62E-05,-1.50E-06,,1.611279,58.617,,1.6165966,,1.6061682,,1.61600764,,1.6056677,,,,,,,,,,,,,,
SUMITA,F4,Stan,1.61659,36.619468,Schott,2.54E+00,-8.57E-03,2.26E-02,7.30E-04,-6.57E-06,3.57E-06,,1.620581,36.359,,1.6294861,,1.6124180,,1.628480429,,1.61164237,,,,,,,,,,,,,,
CDGM,F3,Stan,1.616592,36.627394,Schott,2.54E+00,-8.35E-03,2.28E-02,6.70E-04,1.04E-06,3.03E-06,,1.620583,36.371,,1.6294813,,1.6124185,,1.628476838,,1.61164237,,,,,,,,,,,,,,
CDGM,BAF7,Obso,1.614131,40.025731,Schott,2.54E+00,-8.69E-03,2.00E-02,8.98E-04,-4.97E-05,5.36E-06,,1.617772,39.745,,1.6258575,,1.6103140,,1.624947052,,1.609603398,,,,,,,,,,,,,,
OHARA,BSM7,Obso,1.607291,59.375631,Schott,2.54E+00,-1.02E-02,1.40E-02,4.60E-04,-3.30E-05,1.94E-06,,1.609731,59.101,,1.6149948,,1.6046780,,1.614412053,,1.60418394,,,,,,,,,,,,,,
SUMITA,K-SK7,Stan,1.607288,59.465768,Schott,2.54E+00,-1.03E-02,1.44E-02,3.14E-04,-1.08E-05,6.81E-07,,1.609724,59.199,,1.6149752,,1.6046758,,1.614393906,,1.604181354,,,,,,,,,,,,,,
HOYA,BACD7,Obso,1.607292,59.474776,Schott,2.54E+00,-9.89E-03,1.44E-02,3.30E-04,-1.48E-05,9.25E-07,,1.609728,59.204,,1.6149799,,1.6046812,,1.61439851,,1.604187441,,,,,,,,,,,,,,
HIKARI,SK2,Obso,1.60738,56.746975,Schott,2.54E+00,-1.00E-02,1.37E-02,8.29E-04,-8.59E-05,5.08E-06,,1.609933,56.457,,1.6154609,,1.6046574,,1.614847878,,1.604144411,,,,,,,,,,,,,,
NIKON-HIKARI,SK2,Obso,1.60738,56.746975,Schott,2.54E+00,-1.00E-02,1.37E-02,8.29E-04,-8.59E-05,5.08E-06,,1.609933,56.457,,1.6154609,,1.6046574,,1.614847878,,1.604144411,,,,,,,,,,,,,,
HIKARI,E-SK2,Obso,1.60738,56.746973,Schott,2.54E+00,-1.00E-02,1.37E-02,8.29E-04,-8.59E-05,5.08E-06,,1.609933,56.457,,1.6154608,,1.6046573,,1.614847781,,1.604144315,,,,,,,,,,,,,,
NIKON-HIKARI,E-SK2,Obso,1.60738,56.746973,Schott,2.54E+00,-1.00E-02,1.37E-02,8.29E-04,-8.59E-05,5.08E-06,,1.609933,56.457,,1.6154608,,1.6046573,,1.614847781,,1.604144315,,,,,,,,,,,,,,
HIKARI,SK4,Obso,1.61272,58.472693,Schott,2.54E+00,2.97E-03,2.32E-02,-1.68E-03,2.24E-04,-1.00E-05,,1.615223,58.187,,1.6206184,,1.6100453,,1.620021266,,1.609542369,,,,,,,,,,,,,,
NIKON-HIKARI,SK4,Obso,1.61272,58.472693,Schott,2.54E+00,2.97E-03,2.32E-02,-1.68E-03,2.24E-04,-1.00E-05,,1.615223,58.187,,1.6206184,,1.6100453,,1.620021266,,1.609542369,,,,,,,,,,,,,,
CDGM,H-BAF7,Stan,1.614133,39.999157,Schott,2.54E+00,-8.67E-03,2.17E-02,3.51E-04,2.46E-05,2.24E-06,,1.617773,39.723,,1.6258601,,1.6103080,,1.624948179,,1.60959429,,,,,,,,,,,,,,
SUMITA,K-VC79(M),Stan,1.607372,57.231196,Schott,2.54E+00,-1.12E-02,1.47E-02,4.28E-04,-3.39E-05,2.21E-06,,1.609905,57.009,,1.6153481,,1.6046498,,1.614746585,,1.604133821,,,,,,,,,,,,,,
CDGM,TF3,Obso,1.612423,44.093486,Schott,2.54E+00,-1.07E-02,2.17E-02,-4.02E-04,1.22E-04,-4.78E-06,,1.615723,43.864,,1.6229507,,1.6089135,,1.622141678,,1.608252255,,,,,,,,,,,,,,
CDGM,H-ZK50GT,Stan,1.607382,56.667022,Schott,2.54E+00,-9.72E-03,1.44E-02,5.95E-04,-4.89E-05,2.81E-06,,1.609938,56.383,,1.6154713,,1.6046537,,1.614857887,,1.604139281,,,,,,,,,,,,,,
CDGM,H-ZK50,Stan,1.607382,56.667022,Schott,2.54E+00,-9.72E-03,1.44E-02,5.95E-04,-4.89E-05,2.81E-06,,1.609938,56.383,,1.6154713,,1.6046537,,1.614857887,,1.604139281,,,,,,,,,,,,,,
SUMITA,SK2,Stan,1.60738,56.652012,Schott,2.54E+00,-9.70E-03,1.48E-02,4.33E-04,-2.40E-05,1.52E-06,,1.609936,56.369,,1.6154702,,1.6046497,,1.614856191,,1.604134792,,,,,,,,,,,,,,
SUMITA,SK7,Stan,1.607292,59.487513,Schott,2.54E+00,-9.27E-03,1.57E-02,-8.88E-05,4.33E-05,-1.99E-06,,1.609727,59.228,,1.6149724,,1.6046779,,1.614391552,,1.604182664,,,,,,,,,,,,,,
OHARA,BSM2,Obso,1.607379,56.815789,Schott,2.54E+00,-9.28E-03,1.49E-02,3.78E-04,-1.25E-05,7.09E-07,,1.609927,56.519,,1.6154521,,1.6046606,,1.614838748,,1.604148265,,,,,,,,,,,,,,
NHG,H-ZK50,Stan,1.607379,56.65374,Schott,2.54E+00,-9.06E-03,1.50E-02,3.92E-04,-1.52E-05,7.76E-07,,1.609934,56.359,,1.6154748,,1.6046526,,1.61485999,,1.604138934,,,,,,,,,,,,,,
HOYA,BACD2,Spec,1.607385,56.713892,Schott,2.54E+00,-8.72E-03,1.59E-02,8.82E-05,2.59E-05,-1.17E-06,,1.609937,56.429,,1.6154664,,1.6046574,,1.614852649,,1.60414286,,,,,,,,,,,,,,
CORNING,C07-57,Stan,1.607504,56.610495,Schott,2.54E+00,-8.50E-03,1.62E-02,2.89E-05,3.22E-05,-1.38E-06,,1.610061,56.329,,1.6156006,,1.6047702,,1.614985826,,1.604254372,,,,,,,,,,,,,,
HOYA,LBC3N,Spec,1.60625,63.710956,Schott,2.54E+00,-6.69E-03,1.51E-02,-1.52E-04,4.83E-05,-2.41E-06,,1.608520,63.388,,1.6134203,,1.6038205,,1.612877476,,1.603361701,,,,,,,,,,,,,,
NHG,H-TF3,Obso,1.612424,44.097438,Schott,2.54E+00,-8.93E-03,2.36E-02,-9.41E-04,1.90E-04,-7.52E-06,,1.615721,43.864,,1.6229511,,1.6089141,,1.622140737,,1.608252548,,,,,,,,,,,,,,
HOYA,BACD50,Obso,1.607,54.982971,Schott,2.54E+00,-9.54E-03,1.63E-02,7.62E-05,2.85E-05,-1.01E-06,,1.609631,54.714,,1.6153306,,1.6041885,,1.614697417,,1.603657459,,,,,,,,,,,,,,
HOYA,E-F3,Spec,1.61293,36.960606,Schott,2.54E+00,-1.06E-02,2.12E-02,9.90E-04,-6.00E-05,8.24E-06,,1.616858,36.697,,1.6256264,,1.6088170,,1.624634594,,1.60805099,,,,,,,,,,,,,,
NHG,H-F2,Obso,1.612934,37.008185,Schott,2.54E+00,-1.06E-02,2.15E-02,8.77E-04,-4.39E-05,7.54E-06,,1.616856,36.744,,1.6256141,,1.6088260,,1.624623123,,1.60806073,,,,,,,,,,,,,,
CDGM,H-F2,Stan,1.612934,37.008185,Schott,2.54E+00,-1.06E-02,2.15E-02,8.77E-04,-4.39E-05,7.54E-06,,1.616856,36.744,,1.6256141,,1.6088260,,1.624623123,,1.60806073,,,,,,,,,,,,,,
LZOS,LZ_F1,Stan,1.612939,36.880176,Schott,2.54E+00,-9.25E-03,2.07E-02,1.29E-03,-9.64E-05,8.49E-06,,1.616881,36.621,,1.6256637,,1.6088187,,1.624673091,,1.608053067,,,,,,,,,,,,,,
RPO,K-VC79_MOLD,Stan,1.605145,57.304584,Schott,2.53E+00,-1.09E-02,1.48E-02,3.10E-04,-9.03E-06,6.71E-07,,1.607664,57.060,,1.6130925,,1.6024429,,1.612491486,,1.601931169,,,,,,,,,,,,,,
NHG,H-PK63,Stan,1.603001,65.452382,Schott,2.53E+00,-1.01E-02,1.24E-02,4.77E-04,-4.35E-05,2.38E-06,,1.605200,65.174,,1.6099217,,1.6006358,,1.609400562,,1.60018761,,,,,,,,,,,,,,
SUMITA,F3,Stan,1.61293,36.946705,Schott,2.53E+00,-8.39E-03,2.24E-02,6.90E-04,-5.53E-06,3.45E-06,,1.616863,36.688,,1.6256295,,1.6088155,,1.62464012,,1.608050261,,,,,,,,,,,,,,
OHARA,BAM5,Obso,1.607289,49.188575,Schott,2.53E+00,-9.04E-03,1.69E-02,5.10E-04,-1.77E-05,1.87E-06,,1.610226,48.888,,1.6166610,,1.6041789,,1.615942081,,1.603595752,,,,,,,,,,,,,,
SUMITA,BAF5,Stan,1.607289,49.250591,Schott,2.53E+00,-9.07E-03,1.70E-02,4.68E-04,-1.19E-05,1.57E-06,,1.610222,48.952,,1.6166476,,1.6041819,,1.615929836,,1.603599049,,,,,,,,,,,,,,
HOYA,BACD14,Stan,1.603111,60.69463,Schott,2.53E+00,-1.19E-02,1.23E-02,7.92E-04,-7.74E-05,3.99E-06,,1.605482,60.428,,1.6105871,,1.6005672,,1.610022619,,1.600085663,,,,,,,,,,,,,,
CORNING,C04-64,Stan,1.603507,63.401916,Schott,2.53E+00,-8.17E-03,1.29E-02,5.11E-04,-4.10E-05,2.00E-06,,1.605779,63.064,,1.6106888,,1.6010830,,1.610145142,,1.600626241,,,,,,,,,,,,,,
OHARA,PHM53,Obso,1.603001,65.479908,Schott,2.53E+00,-9.50E-03,1.29E-02,3.07E-04,-1.77E-05,1.05E-06,,1.605198,65.188,,1.6099235,,1.6006396,,1.609401344,,1.600192263,,,,,,,,,,,,,,
HOYA,F3,Obso,1.612929,36.964515,Schott,2.53E+00,-7.97E-03,2.30E-02,4.71E-04,2.50E-05,1.99E-06,,1.616859,36.705,,1.6256213,,1.6088154,,1.624631926,,1.608050105,,,,,,,,,,,,,,
CDGM,F2,Stan,1.612929,36.986002,Schott,2.53E+00,-7.74E-03,2.32E-02,4.09E-04,3.78E-05,1.03E-06,,1.616856,36.724,,1.6256168,,1.6088195,,1.62462748,,1.608055296,,,,,,,,,,,,,,
NHG,H-ZK14,Stan,1.603104,60.511997,Schott,2.53E+00,-1.12E-02,1.26E-02,7.38E-04,-7.33E-05,3.79E-06,,1.605483,60.250,,1.6106014,,1.6005519,,1.610035898,,1.600069067,,,,,,,,,,,,,,
NHG,F2,Obso,1.612928,36.975992,Schott,2.53E+00,-8.03E-03,2.35E-02,2.81E-04,5.79E-05,-2.14E-08,,1.616856,36.716,,1.6256164,,1.6088157,,1.624626933,,1.60805028,,,,,,,,,,,,,,
CDGM,H-BAF6,Stan,1.608015,46.220006,Schott,2.53E+00,-9.14E-03,1.82E-02,4.65E-04,-9.77E-06,2.47E-06,,1.611141,45.928,,1.6180173,,1.6047107,,1.617246764,,1.60409176,,,,,,,,,,,,,,
LZOS,LZ_BF25,Stan,1.607717,46.066745,Schott,2.53E+00,-8.63E-03,1.75E-02,7.42E-04,-4.98E-05,4.16E-06,,1.610854,45.773,,1.6177514,,1.6044062,,1.616979396,,1.603787094,,,,,,,,,,,,,,
SUMITA,K-SK14,Stan,1.603109,60.693145,Schott,2.53E+00,-1.10E-02,1.38E-02,2.98E-04,-6.25E-06,2.57E-07,,1.605479,60.432,,1.6105820,,1.6005628,,1.610017311,,1.600080146,,,,,,,,,,,,,,
HIKARI,E-PSK03,Obso,1.603001,65.460398,Schott,2.53E+00,-8.66E-03,1.43E-02,-1.15E-04,4.16E-05,-1.99E-06,,1.605199,65.177,,1.6099218,,1.6006363,,1.609399523,,1.600187694,,,,,,,,,,,,,,
NIKON-HIKARI,E-PSK03,Obso,1.603001,65.460398,Schott,2.53E+00,-8.66E-03,1.43E-02,-1.15E-04,4.16E-05,-1.99E-06,,1.605199,65.177,,1.6099218,,1.6006363,,1.609399523,,1.600187694,,,,,,,,,,,,,,
HIKARI,E-SK14,Obso,1.603112,60.669444,Schott,2.53E+00,-1.08E-02,1.40E-02,2.48E-04,-1.09E-06,1.03E-07,,1.605483,60.411,,1.6105870,,1.6005642,,1.610022274,,1.600081174,,,,,,,,,,,,,,
NIKON-HIKARI,E-SK14,Obso,1.603112,60.669444,Schott,2.53E+00,-1.08E-02,1.40E-02,2.48E-04,-1.09E-06,1.03E-07,,1.605483,60.411,,1.6105870,,1.6005642,,1.610022274,,1.600081174,,,,,,,,,,,,,,
OHARA,BSM14,Obso,1.603112,60.704896,Schott,2.53E+00,-1.05E-02,1.39E-02,3.17E-04,-1.65E-05,1.12E-06,,1.605483,60.449,,1.6105815,,1.6005652,,1.610017709,,1.600082409,,,,,,,,,,,,,,
HOYA,BAF5,Obso,1.607292,49.336899,Schott,2.53E+00,-7.55E-03,1.90E-02,-1.86E-04,8.25E-05,-3.30E-06,,1.610218,49.034,,1.6166352,,1.6041904,,1.615917363,,1.603608079,,,,,,,,,,,,,,
SUMITA,SK14,Stan,1.60311,60.688521,Schott,2.53E+00,-1.06E-02,1.41E-02,2.07E-04,4.82E-06,-2.47E-07,,1.605480,60.430,,1.6105820,,1.6005625,,1.610017515,,1.60007958,,,,,,,,,,,,,,
CDGM,H-ZPK2A,Pref,1.603001,65.45962,Schott,2.53E+00,-8.34E-03,1.47E-02,-2.17E-04,5.36E-05,-2.46E-06,,1.605199,65.179,,1.6099204,,1.6006352,,1.609398223,,1.600186284,,,,,,,,,,,,,,
CDGM,H-ZK14,Stan,1.603112,60.633158,Schott,2.53E+00,-1.02E-02,1.43E-02,2.53E-04,-1.30E-05,1.10E-06,,1.605486,60.394,,1.6105830,,1.6005574,,1.610020015,,1.600072969,,,,,,,,,,,,,,
HOYA,BAF7,Obso,1.608013,46.212035,Schott,2.53E+00,-7.64E-03,1.95E-02,7.99E-05,4.72E-05,-8.47E-07,,1.611140,45.917,,1.6180194,,1.6047099,,1.617248407,,1.604091159,,,,,,,,,,,,,,
HIKARI,F5,Obso,1.60342,38.109129,Schott,2.53E+00,-2.38E-02,1.02E-02,3.48E-03,-3.60E-04,2.06E-05,,1.607171,37.847,,1.6155305,,1.5994876,,1.614587527,,1.598753263,,,,,,,,,,,,,,
NIKON-HIKARI,F5,Obso,1.60342,38.109129,Schott,2.53E+00,-2.38E-02,1.02E-02,3.48E-03,-3.60E-04,2.06E-05,,1.607171,37.847,,1.6155305,,1.5994876,,1.614587527,,1.598753263,,,,,,,,,,,,,,
CORNING,C0550,Stan,1.605004,50.419332,Schott,2.53E+00,-8.25E-03,1.61E-02,7.11E-04,-7.35E-05,6.55E-06,,1.607859,50.108,,1.6141102,,1.6019792,,1.613411711,,1.601412078,,,,,,,,,,,,,,
CORNING,C05-50,Stan,1.605004,50.419332,Schott,2.53E+00,-8.25E-03,1.61E-02,7.11E-04,-7.35E-05,6.55E-06,,1.607859,50.108,,1.6141102,,1.6019792,,1.613411711,,1.601412078,,,,,,,,,,,,,,
HOYA,M-BAF41,Obso,1.605777,43.98709,Schott,2.53E+00,-1.06E-02,1.58E-02,1.45E-03,-1.53E-04,1.25E-05,,1.609042,43.652,,1.6163032,,1.6023509,,1.615484216,,1.601712296,,,,,,,,,,,,,,
NHG,H-BAF5,Obso,1.60562,43.740124,Schott,2.53E+00,-1.26E-02,1.71E-02,8.29E-04,-2.95E-05,3.06E-06,,1.608904,43.445,,1.6161737,,1.6021581,,1.615356085,,1.601509995,,,,,,,,,,,,,,
SUMITA,BAF4,Stan,1.605618,43.917261,Schott,2.53E+00,-1.09E-02,1.65E-02,1.16E-03,-8.86E-05,6.10E-06,,1.608893,43.620,,1.6161307,,1.6021717,,1.615318379,,1.601528183,,,,,,,,,,,,,,
CDGM,H-BAF5,Stan,1.605624,43.880593,Schott,2.52E+00,-1.06E-02,1.80E-02,6.80E-04,-2.35E-05,3.36E-06,,1.608900,43.585,,1.6161433,,1.6021729,,1.615329047,,1.601527175,,,,,,,,,,,,,,
HOYA,BAF4,Obso,1.60562,43.87626,Schott,2.52E+00,-9.46E-03,1.74E-02,9.53E-04,-6.08E-05,4.61E-06,,1.608898,43.574,,1.6161475,,1.6021735,,1.615333624,,1.601530494,,,,,,,,,,,,,,
SUMITA,K-PSK300,Stan,1.599501,65.569003,Schott,2.52E+00,-9.43E-03,1.28E-02,2.86E-04,-8.91E-06,2.81E-07,,1.601683,65.264,,1.6063794,,1.5971601,,1.605860008,,1.59671681,,,,,,,,,,,,,,
HIKARI,E-F3,Obso,1.61293,36.996203,Schott,2.52E+00,-1.05E-03,2.94E-02,-1.39E-03,2.90E-04,-1.27E-05,,1.616857,36.735,,1.6256115,,1.6088194,,1.624622483,,1.608054831,,,,,,,,,,,,,,
NIKON-HIKARI,E-F3,Obso,1.61293,36.996203,Schott,2.52E+00,-1.05E-03,2.94E-02,-1.39E-03,2.90E-04,-1.27E-05,,1.616857,36.735,,1.6256115,,1.6088194,,1.624622483,,1.608054831,,,,,,,,,,,,,,
HIKARI,F3,Obso,1.61293,36.996191,Schott,2.52E+00,-1.05E-03,2.94E-02,-1.39E-03,2.90E-04,-1.27E-05,,1.616856,36.735,,1.6256115,,1.6088193,,1.624622454,,1.608054798,,,,,,,,,,,,,,
NIKON-HIKARI,F3,Obso,1.61293,36.996191,Schott,2.52E+00,-1.05E-03,2.94E-02,-1.39E-03,2.90E-04,-1.27E-05,,1.616856,36.735,,1.6256115,,1.6088193,,1.624622454,,1.608054798,,,,,,,,,,,,,,
OHARA,BAM23,Obso,1.607167,40.26316,Schott,2.52E+00,-8.73E-03,2.02E-02,6.18E-04,1.81E-07,2.02E-06,,1.610744,39.979,,1.6186928,,1.6034161,,1.617797466,,1.602717251,,,,,,,,,,,,,,
CDGM,BAF5,Obso,1.605623,43.890292,Schott,2.52E+00,-8.32E-03,1.86E-02,5.83E-04,-1.13E-05,2.09E-06,,1.608900,43.592,,1.6161429,,1.6021747,,1.6153298,,1.60153102,,,,,,,,,,,,,,
CORNING,C06-44,Stan,1.605608,43.942859,Schott,2.52E+00,-9.21E-03,1.95E-02,2.71E-04,2.73E-05,8.09E-07,,1.608880,43.658,,1.6161016,,1.6021551,,1.615290465,,1.601508519,,,,,,,,,,,,,,
OHARA,BAM4,Obso,1.60562,43.723021,Schott,2.52E+00,-7.99E-03,1.89E-02,5.49E-04,-1.15E-05,2.51E-06,,1.608910,43.426,,1.6161806,,1.6021587,,1.615364103,,1.601512596,,,,,,,,,,,,,,
SUMITA,BASF3,Stan,1.607171,40.240368,Schott,2.52E+00,-7.46E-03,2.15E-02,2.82E-04,4.05E-05,2.02E-07,,1.610751,39.962,,1.6186976,,1.6034142,,1.617802701,,1.602713841,,,,,,,,,,,,,,
RPO,BACD14_MOLD,Stan,1.598511,60.231575,Schott,2.52E+00,-1.19E-02,1.22E-02,7.90E-04,-7.72E-05,3.98E-06,,1.600882,59.969,,1.6059872,,1.5959673,,1.605422758,,1.595485779,,,,,,,,,,,,,,
NHG,H-BAF8,Obso,1.626026,39.119813,Schott,2.52E+00,3.79E-02,5.11E-02,-6.25E-03,7.75E-04,-3.06E-05,,1.629836,38.824,,1.6382762,,1.6220531,,1.637326155,,1.621323107,,,,,,,,,,,,,,
SUMITA,BASF5,Stan,1.603231,42.504616,Schott,2.52E+00,-1.20E-02,1.58E-02,1.56E-03,-1.47E-04,9.75E-06,,1.606601,42.215,,1.6140588,,1.5996894,,1.613220974,,1.599028616,,,,,,,,,,,,,,
HOYA,BAFD3,Obso,1.607171,40.359687,Schott,2.52E+00,-6.08E-03,2.31E-02,-1.75E-04,9.50E-05,-2.03E-06,,1.610740,40.085,,1.6186564,,1.6034202,,1.617764604,,1.602720362,,,,,,,,,,,,,,
SUMITA,K-BASF5,Stan,1.603246,42.579175,Schott,2.52E+00,-1.18E-02,1.76E-02,9.58E-04,-6.76E-05,6.25E-06,,1.606609,42.305,,1.6140393,,1.5997002,,1.613204299,,1.599036427,,,,,,,,,,,,,,
SUMITA,K-PSK300(M),Stan,1.5969,65.342617,Schott,2.51E+00,-9.39E-03,1.28E-02,2.50E-04,-3.93E-06,4.47E-08,,1.599079,65.040,,1.6037715,,1.5945605,,1.603252547,,1.594117484,,,,,,,,,,,,,,
HOYA,BAFD5,Obso,1.603232,42.391075,Schott,2.51E+00,-9.11E-03,1.87E-02,6.85E-04,-2.01E-05,2.91E-06,,1.606610,42.099,,1.6140911,,1.5996820,,1.613249949,,1.599019549,,,,,,,,,,,,,,
LZOS,LZ_BF21,Stan,1.614225,42.002442,Schott,2.51E+00,-1.30E-03,5.17E-02,-1.17E-02,2.02E-03,-1.12E-04,,1.617628,41.588,,1.6254724,,1.6106214,,1.62455908,,1.609935261,,,,,,,,,,,,,,
OHARA,BAM25,Obso,1.60323,42.320943,Schott,2.51E+00,-8.74E-03,1.87E-02,7.47E-04,-3.05E-05,3.40E-06,,1.606614,42.029,,1.6141083,,1.5996750,,1.613265953,,1.599012021,,,,,,,,,,,,,,
CORNING,B96-67,Stan,1.596306,67.398269,Schott,2.51E+00,-7.47E-03,1.25E-02,3.19E-04,-2.04E-05,1.16E-06,,1.598418,67.043,,1.6029743,,1.5940484,,1.602469963,,1.593622328,,,,,,,,,,,,,,
HOYA,F15,Obso,1.605651,37.899711,Schott,2.51E+00,-7.78E-03,2.24E-02,3.75E-04,3.18E-05,1.34E-06,,1.609440,37.639,,1.6178709,,1.6016790,,1.616919964,,1.600939351,,,,,,,,,,,,,,
NHG,H-F1,Stan,1.603419,37.999741,Schott,2.51E+00,-1.03E-02,1.94E-02,1.23E-03,-9.94E-05,9.44E-06,,1.607183,37.731,,1.6155691,,1.5994766,,1.614622483,,1.598742663,,,,,,,,,,,,,,
HOYA,E-F5,Stan,1.60342,38.010622,Schott,2.51E+00,-1.09E-02,1.99E-02,1.01E-03,-6.27E-05,7.51E-06,,1.607181,37.741,,1.6155658,,1.5994779,,1.614618543,,1.598743246,,,,,,,,,,,,,,
HIKARI,E-F5,Obso,1.60342,38.012852,Schott,2.51E+00,-1.02E-02,2.05E-02,8.41E-04,-3.64E-05,6.00E-06,,1.607181,37.741,,1.6155679,,1.5994798,,1.614620108,,1.598745739,,,,,,,,,,,,,,
NIKON-HIKARI,E-F5,Obso,1.60342,38.012852,Schott,2.51E+00,-1.02E-02,2.05E-02,8.41E-04,-3.64E-05,6.00E-06,,1.607181,37.741,,1.6155679,,1.5994798,,1.614620108,,1.598745739,,,,,,,,,,,,,,
HOYA,ADC2,Obso,1.596998,55.291198,Schott,2.51E+00,-1.03E-02,1.44E-02,5.21E-04,-4.24E-05,4.08E-06,,1.599568,54.983,,1.6051633,,1.5942587,,1.604539528,,1.59374201,,,,,,,,,,,,,,
SUMITA,K-PSK400,Stan,1.594996,67.836458,Schott,2.51E+00,-7.33E-03,1.26E-02,2.32E-04,-9.84E-06,6.99E-07,,1.597089,67.485,,1.6016035,,1.5927558,,1.601103898,,1.592332728,,,,,,,,,,,,,,
LZOS,LZ_F6,Stan,1.603235,37.870876,Schott,2.51E+00,-9.27E-03,1.94E-02,1.35E-03,-1.15E-04,9.25E-06,,1.607015,37.610,,1.6154188,,1.5992789,,1.614472279,,1.598543276,,,,,,,,,,,,,,
OHARA,PBM5,Obso,1.60342,38.012915,Schott,2.51E+00,-8.95E-03,2.05E-02,8.91E-04,-3.63E-05,4.55E-06,,1.607184,37.744,,1.6155668,,1.5994800,,1.614621458,,1.59874712,,,,,,,,,,,,,,
NHG,H-BAF6,Obso,1.608016,46.185279,Schott,2.51E+00,7.88E-03,3.20E-02,-3.26E-03,4.74E-04,-2.15E-05,,1.611145,45.885,,1.6180269,,1.6047079,,1.617254366,,1.604089438,,,,,,,,,,,,,,
SUMITA,F5,Stan,1.603419,38.02187,Schott,2.51E+00,-8.66E-03,2.11E-02,7.41E-04,-2.19E-05,4.18E-06,,1.607183,37.759,,1.6155563,,1.5994759,,1.614612292,,1.598741704,,,,,,,,,,,,,,
HOYA,BAFD16,Obso,1.6,42.456745,Schott,2.51E+00,-1.18E-02,1.73E-02,1.03E-03,-8.00E-05,7.40E-06,,1.603353,42.174,,1.6107741,,1.5964677,,1.609939083,,1.595806817,,,,,,,,,,,,,,
CDGM,H-F1,Stan,1.603423,38.009116,Schott,2.51E+00,-9.27E-03,2.19E-02,4.31E-04,1.69E-05,3.42E-06,,1.607184,37.744,,1.6155640,,1.5994770,,1.614617062,,1.598741057,,,,,,,,,,,,,,
CORNING,C04-38,Stan,1.603499,38.110538,Schott,2.51E+00,-8.00E-03,2.21E-02,3.70E-04,3.62E-05,8.86E-07,,1.607253,37.845,,1.6156105,,1.5995645,,1.614667607,,1.598831862,,,,,,,,,,,,,,
CDGM,F1,Obso,1.603417,38.01487,Schott,2.51E+00,-7.87E-03,2.16E-02,5.99E-04,-9.52E-07,2.90E-06,,1.607182,37.751,,1.6155573,,1.5994735,,1.614613027,,1.598739586,,,,,,,,,,,,,,
HOYA,F5,Obso,1.603417,38.014872,Schott,2.51E+00,-7.87E-03,2.16E-02,5.99E-04,-9.52E-07,2.90E-06,,1.607182,37.751,,1.6155573,,1.5994734,,1.614612992,,1.598739552,,,,,,,,,,,,,,
HIKARI,BAF4,Obso,1.60562,43.767629,Schott,2.50E+00,3.32E-03,2.83E-02,-2.04E-03,3.34E-04,-1.53E-05,,1.608907,43.468,,1.6161686,,1.6021603,,1.615352653,,1.601515258,,,,,,,,,,,,,,
NIKON-HIKARI,BAF4,Obso,1.60562,43.767629,Schott,2.50E+00,3.32E-03,2.83E-02,-2.04E-03,3.34E-04,-1.53E-05,,1.608907,43.468,,1.6161686,,1.6021603,,1.615352653,,1.601515258,,,,,,,,,,,,,,
HIKARI,E-BAF4,Obso,1.60562,43.767613,Schott,2.50E+00,3.32E-03,2.83E-02,-2.04E-03,3.34E-04,-1.53E-05,,1.608907,43.468,,1.6161685,,1.6021602,,1.615352521,,1.601515124,,,,,,,,,,,,,,
NIKON-HIKARI,E-BAF4,Obso,1.60562,43.767613,Schott,2.50E+00,3.32E-03,2.83E-02,-2.04E-03,3.34E-04,-1.53E-05,,1.608907,43.468,,1.6161685,,1.6021602,,1.615352521,,1.601515124,,,,,,,,,,,,,,
HOYA,PCD51,Pref,1.593493,67.001846,Schott,2.50E+00,-1.01E-02,1.27E-02,1.66E-04,5.39E-07,5.58E-08,,1.595607,66.743,,1.6001355,,1.5912117,,1.599635855,,1.590777863,,,,,,,,,,,,,,
NHG,H-PK60,Stan,1.593497,67.00016,Schott,2.50E+00,-9.56E-03,1.32E-02,3.45E-05,1.64E-05,-6.66E-07,,1.595611,66.745,,1.6001382,,1.5912145,,1.599638778,,1.590780507,,,,,,,,,,,,,,
CDGM,H-ZPK3,Stan,1.59349,67.326618,Schott,2.50E+00,-9.56E-03,1.35E-02,-1.07E-04,3.75E-05,-1.78E-06,,1.595593,67.075,,1.6000962,,1.5912167,,1.599599249,,1.590784036,,,,,,,,,,,,,,
HOYA,MP-PCD51-70,Pref,1.592707,66.972389,Schott,2.50E+00,-1.03E-02,1.24E-02,2.19E-04,-5.58E-06,3.02E-07,,1.594820,66.712,,1.5993448,,1.5904285,,1.59884547,,1.589995316,,,,,,,,,,,,,,
HOYA,MC-PCD51-70,Pref,1.592707,66.972389,Schott,2.50E+00,-1.03E-02,1.24E-02,2.19E-04,-5.58E-06,3.02E-07,,1.594820,66.712,,1.5993448,,1.5904285,,1.59884547,,1.589995316,,,,,,,,,,,,,,
HOYA,FCD515,Pref,1.592824,68.624378,Schott,2.50E+00,-7.21E-03,1.20E-02,3.49E-04,-2.47E-05,1.38E-06,,1.594886,68.249,,1.5993379,,1.5906216,,1.598844955,,1.59020614,,,,,,,,,,,,,,
HOYA,FCD505,Spec,1.592824,68.624378,Schott,2.50E+00,-7.21E-03,1.20E-02,3.49E-04,-2.47E-05,1.38E-06,,1.594886,68.249,,1.5993379,,1.5906216,,1.598844955,,1.59020614,,,,,,,,,,,,,,
NHG,H-FK69,Stan,1.592828,68.6293,Schott,2.50E+00,-7.29E-03,1.23E-02,2.57E-04,-1.16E-05,6.16E-07,,1.594889,68.269,,1.5993359,,1.5906220,,1.598843869,,1.590205624,,,,,,,,,,,,,,
HOYA,M-PCD51,Pref,1.592014,67.022703,Schott,2.50E+00,-1.11E-02,1.13E-02,5.72E-04,-5.59E-05,2.91E-06,,1.594123,66.759,,1.5986402,,1.5897407,,1.598142111,,1.589308948,,,,,,,,,,,,,,
CDGM,H-ZPK5,Stan,1.5928,68.345897,Schott,2.50E+00,-6.43E-03,1.28E-02,1.18E-04,9.94E-06,-5.20E-07,,1.594869,67.963,,1.5993425,,1.5905898,,1.598846762,,1.590173109,,,,,,,,,,,,,,
SUMITA,P-SK50,Stan,1.593802,61.384755,Schott,2.50E+00,-8.47E-03,1.44E-02,6.00E-05,1.74E-05,-5.76E-07,,1.596110,61.104,,1.6010824,,1.5913268,,1.600531971,,1.590858379,,,,,,,,,,,,,,
SUMITA,GFK68,Stan,1.592399,68.360794,Schott,2.50E+00,-6.12E-03,1.25E-02,2.24E-04,-5.43E-06,2.97E-07,,1.594466,67.962,,1.5989418,,1.5901948,,1.598445755,,1.58977985,,,,,,,,,,,,,,
SUMITA,K-GFK68,Stan,1.592399,68.369452,Schott,2.50E+00,-5.93E-03,1.27E-02,1.55E-04,3.99E-06,-1.76E-07,,1.594466,67.971,,1.5989409,,1.5901951,,1.598444916,,1.589780103,,,,,,,,,,,,,,
NHG,F1,Obso,1.603418,38.012424,Schott,2.50E+00,-2.65E-03,2.56E-02,-4.30E-04,1.23E-04,-2.73E-06,,1.607184,37.752,,1.6155540,,1.5994704,,1.614610489,,1.598735999,,,,,,,,,,,,,,
SUMITA,K-PSK400(M),Stan,1.591785,67.678594,Schott,2.50E+00,-7.34E-03,1.24E-02,2.63E-04,-1.32E-05,8.18E-07,,1.593871,67.324,,1.5983735,,1.5895524,,1.597875176,,1.589130998,,,,,,,,,,,,,,
SUMITA,K-PSK100,Stan,1.591695,60.620514,Schott,2.49E+00,-9.12E-03,1.37E-02,2.38E-04,4.19E-06,-3.90E-07,,1.594022,60.318,,1.5990536,,1.5892054,,1.598495825,,1.588735035,,,,,,,,,,,,,,
SUMITA,K-SKLD100,Stan,1.591104,60.702203,Schott,2.49E+00,-1.17E-02,1.36E-02,2.16E-04,2.81E-09,1.14E-07,,1.593428,60.482,,1.5984098,,1.5885982,,1.597859434,,1.588121514,,,,,,,,,,,,,,
HOYA,BACD13,Obso,1.59181,58.308789,Schott,2.49E+00,-9.00E-03,1.46E-02,1.77E-04,7.68E-06,-1.24E-07,,1.594230,58.029,,1.5994599,,1.5892197,,1.598880039,,1.588730303,,,,,,,,,,,,,,
SUMITA,K-GFK68(M),Stan,1.58998,68.326707,Schott,2.49E+00,-5.93E-03,1.25E-02,2.04E-04,-3.78E-06,2.58E-07,,1.592040,67.928,,1.5964992,,1.5877835,,1.596004908,,1.587370087,,,,,,,,,,,,,,
SUMITA,P-SK100,Stan,1.5917,60.637176,Schott,2.49E+00,-7.73E-03,1.55E-02,-2.89E-04,7.42E-05,-3.81E-06,,1.594026,60.347,,1.5990505,,1.5892070,,1.598493448,,1.588735254,,,,,,,,,,,,,,
SUMITA,P-SK60,Stan,1.590866,62.350622,Schott,2.49E+00,-8.45E-03,1.42E-02,1.98E-05,2.56E-05,-1.19E-06,,1.593126,62.063,,1.5979975,,1.5884406,,1.597458231,,1.587981587,,,,,,,,,,,,,,
LZOS,LZ_TK23,Stan,1.589173,60.923398,Schott,2.49E+00,-1.14E-02,1.03E-02,1.48E-03,-2.04E-04,1.16E-05,,1.591487,60.695,,1.5964345,,1.5866892,,1.595890324,,1.586219457,,,,,,,,,,,,,,
CDGM,D-ZK3,Stan,1.589132,61.16296,Schott,2.49E+00,-1.22E-02,1.26E-02,5.32E-04,-5.10E-05,2.87E-06,,1.591432,60.956,,1.5963518,,1.5866492,,1.595809372,,1.586177066,,,,,,,,,,,,,,
SUMITA,K-SK5,Stan,1.589129,61.264082,Schott,2.49E+00,-1.14E-02,1.24E-02,5.58E-04,-5.06E-05,2.87E-06,,1.591424,61.014,,1.5963550,,1.5866618,,1.595810103,,1.586193732,,,,,,,,,,,,,,
NHG,D-ZK3,Obso,1.58913,61.250891,Schott,2.49E+00,-1.22E-02,1.29E-02,3.49E-04,-1.78E-05,9.11E-07,,1.591425,61.033,,1.5963434,,1.5866531,,1.595800384,,1.586181935,,,,,,,,,,,,,,
HOYA,MP-BACD5N,Pref,1.58913,61.250891,Schott,2.49E+00,-1.22E-02,1.29E-02,3.49E-04,-1.78E-05,9.11E-07,,1.591425,61.033,,1.5963433,,1.5866531,,1.595800284,,1.586181837,,,,,,,,,,,,,,
HOYA,MC-BACD5N,Pref,1.58913,61.250891,Schott,2.49E+00,-1.22E-02,1.29E-02,3.49E-04,-1.78E-05,9.11E-07,,1.591425,61.033,,1.5963433,,1.5866531,,1.595800284,,1.586181837,,,,,,,,,,,,,,
HOYA,M-BACD5N,Pref,1.58913,61.250891,Schott,2.49E+00,-1.22E-02,1.29E-02,3.49E-04,-1.78E-05,9.11E-07,,1.591425,61.033,,1.5963433,,1.5866531,,1.595800284,,1.586181837,,,,,,,,,,,,,,
NHG,H-ZK3A,Stan,1.589125,61.184972,Schott,2.49E+00,-1.08E-02,1.26E-02,5.88E-04,-6.07E-05,3.56E-06,,1.591424,60.941,,1.5963581,,1.5866532,,1.595813279,,1.586184546,,,,,,,,,,,,,,
HOYA,BAFL6,Obso,1.589036,52.935166,Schott,2.49E+00,-1.25E-02,1.00E-02,2.07E-03,-2.53E-04,1.36E-05,,1.591690,52.640,,1.5974621,,1.5862217,,1.596821611,,1.585693939,,,,,,,,,,,,,,
NHG,D-ZK3L,Stan,1.588329,61.165095,Schott,2.49E+00,-1.28E-02,1.20E-02,6.83E-04,-7.03E-05,3.81E-06,,1.590626,60.957,,1.5955398,,1.5858506,,1.594998125,,1.585379278,,,,,,,,,,,,,,
CDGM,H-ZK3,Pref,1.589128,61.247611,Schott,2.49E+00,-1.04E-02,1.33E-02,3.19E-04,-1.89E-05,1.19E-06,,1.591423,61.002,,1.5963534,,1.5866583,,1.595808705,,1.586189771,,,,,,,,,,,,,,
OHARA,BAL35,Obso,1.58913,61.182174,Schott,2.49E+00,-1.02E-02,1.37E-02,1.66E-04,6.25E-06,-2.34E-07,,1.591427,60.932,,1.5963646,,1.5866582,,1.595818614,,1.586189367,,,,,,,,,,,,,,
SUMITA,SK5,Stan,1.589132,61.256047,Schott,2.49E+00,-1.02E-02,1.38E-02,1.80E-04,-2.13E-06,5.63E-07,,1.591427,61.016,,1.5963536,,1.5866606,,1.595809139,,1.586191468,,,,,,,,,,,,,,
HOYA,E-F8,Spec,1.59551,39.220638,Schott,2.49E+00,-1.02E-02,1.93E-02,8.86E-04,-5.09E-05,6.43E-06,,1.599109,38.946,,1.6071165,,1.5917334,,1.606212962,,1.591029127,,,,,,,,,,,,,,
CDGM,H-ZK3A,Stan,1.589129,61.245793,Schott,2.49E+00,-9.70E-03,1.45E-02,-6.43E-05,3.48E-05,-1.54E-06,,1.591424,61.008,,1.5963504,,1.5866562,,1.595805812,,1.58618658,,,,,,,,,,,,,,
CORNING,B89-61,Stan,1.588998,61.218914,Schott,2.49E+00,-9.79E-03,1.43E-02,-2.97E-05,3.43E-05,-1.67E-06,,1.591293,60.968,,1.5962271,,1.5865287,,1.595681299,,1.586059973,,,,,,,,,,,,,,
HIKARI,E-SK5,Obso,1.58913,61.16206,Schott,2.49E+00,-9.62E-03,1.47E-02,-1.18E-04,4.44E-05,-2.05E-06,,1.591427,60.918,,1.5963644,,1.5866558,,1.595818308,,1.586185886,,,,,,,,,,,,,,
NIKON-HIKARI,E-SK5,Obso,1.58913,61.16206,Schott,2.49E+00,-9.62E-03,1.47E-02,-1.18E-04,4.44E-05,-2.05E-06,,1.591427,60.918,,1.5963644,,1.5866558,,1.595818308,,1.586185886,,,,,,,,,,,,,,
HOYA,BACD5,Stan,1.589129,61.252619,Schott,2.49E+00,-9.57E-03,1.47E-02,-1.12E-04,4.20E-05,-1.89E-06,,1.591423,61.012,,1.5963507,,1.5866571,,1.595805847,,1.586187687,,,,,,,,,,,,,,
NHG,H-ZK3,Obso,1.589129,61.252618,Schott,2.49E+00,-9.57E-03,1.47E-02,-1.12E-04,4.20E-05,-1.89E-06,,1.591423,61.012,,1.5963507,,1.5866571,,1.595805847,,1.586187687,,,,,,,,,,,,,,
NHG,H-QF14,Stan,1.595503,39.191562,Schott,2.49E+00,-9.90E-03,2.01E-02,5.18E-04,1.46E-05,2.70E-06,,1.599101,38.904,,1.6071305,,1.5917310,,1.606222578,,1.591027656,,,,,,,,,,,,,,
SUMITA,F8,Stan,1.595508,39.207051,Schott,2.48E+00,-8.81E-03,2.01E-02,6.84E-04,-1.56E-05,3.37E-06,,1.599111,38.937,,1.6071154,,1.5917288,,1.606213635,,1.591024587,,,,,,,,,,,,,,
CDGM,H-QF14,Stan,1.595512,39.228024,Schott,2.48E+00,-9.32E-03,2.05E-02,5.26E-04,-2.40E-06,4.03E-06,,1.599110,38.956,,1.6071127,,1.5917336,,1.606209547,,1.591028512,,,,,,,,,,,,,,
OHARA,PBM8,Obso,1.595508,39.213424,Schott,2.48E+00,-8.26E-03,2.04E-02,5.97E-04,-5.00E-06,2.81E-06,,1.599111,38.944,,1.6071134,,1.5917295,,1.606212016,,1.591025424,,,,,,,,,,,,,,
SUMITA,K-PSK100(M),Stan,1.587919,60.556181,Schott,2.48E+00,-9.07E-03,1.36E-02,2.15E-04,8.70E-06,-6.50E-07,,1.590234,60.250,,1.5952404,,1.5854440,,1.594685148,,1.58497634,,,,,,,,,,,,,,
HOYA,F8,Obso,1.595514,39.221686,Schott,2.48E+00,-7.51E-03,2.17E-02,1.77E-04,5.39E-05,-1.70E-07,,1.599115,38.955,,1.6071126,,1.5917329,,1.606211365,,1.591027833,,,,,,,,,,,,,,
SUMITA,BALF6,Stan,1.58904,53.166949,Schott,2.48E+00,-9.37E-03,1.53E-02,3.34E-04,-1.85E-06,5.78E-07,,1.591678,52.876,,1.5974209,,1.5862311,,1.59678147,,1.585702241,,,,,,,,,,,,,,
SUMITA,K-SKLD120,Stan,1.586796,59.747913,Schott,2.48E+00,-1.18E-02,1.33E-02,3.25E-04,-9.96E-06,2.08E-07,,1.589139,59.524,,1.5941691,,1.5842716,,1.593613483,,1.583792147,,,,,,,,,,,,,,
NHG,BAF12,Obso,1.589041,52.9751,Schott,2.48E+00,-8.57E-03,1.51E-02,5.14E-04,-3.60E-05,2.65E-06,,1.591690,52.684,,1.5974547,,1.5862237,,1.596813363,,1.585693987,,,,,,,,,,,,,,
SUMITA,K-CSK120,Stan,1.586986,59.478836,Schott,2.48E+00,-1.07E-02,1.36E-02,3.49E-04,-2.30E-05,1.59E-06,,1.589341,59.241,,1.5944019,,1.5844538,,1.593842405,,1.583973432,,,,,,,,,,,,,,
SUMITA,CSK12,Stan,1.586494,59.570616,Schott,2.48E+00,-1.11E-02,1.28E-02,5.33E-04,-4.41E-05,2.41E-06,,1.588842,59.321,,1.5938971,,1.5839707,,1.59333815,,1.583492654,,,,,,,,,,,,,,
NHG,D-ZK2N,Stan,1.586279,59.627379,Schott,2.48E+00,-1.09E-02,1.28E-02,5.71E-04,-5.25E-05,2.93E-06,,1.588626,59.380,,1.5936722,,1.5837593,,1.593114462,,1.583281931,,,,,,,,,,,,,,
OHARA,BAL7,Obso,1.58875,51.179278,Schott,2.48E+00,-8.59E-03,1.52E-02,6.04E-04,-3.89E-05,2.71E-06,,1.591489,50.873,,1.5974744,,1.5858477,,1.596806988,,1.585303119,,,,,,,,,,,,,,
HOYA,FF5,Stan,1.592703,35.445619,Schott,2.47E+00,-1.10E-02,1.93E-02,1.45E-03,-1.10E-04,1.11E-05,,1.596658,35.166,,1.6055502,,1.5885834,,1.604540726,,1.587818969,,,,,,,,,,,,,,
SUMITA,CSK120,Stan,1.587,59.566464,Schott,2.47E+00,-7.42E-03,1.81E-02,-1.02E-03,1.63E-04,-7.66E-06,,1.589349,59.354,,1.5943904,,1.5844611,,1.593832516,,1.583977832,,,,,,,,,,,,,,
OHARA,FTM16,Obso,1.592701,35.296315,Schott,2.47E+00,-1.05E-02,1.99E-02,1.32E-03,-9.41E-05,1.06E-05,,1.596673,35.018,,1.6056032,,1.5885644,,1.604589033,,1.587796593,,,,,,,,,,,,,,
RPO,P-SK57_MOLD,Stan,1.584061,58.956575,Schott,2.47E+00,-1.12E-02,1.21E-02,7.75E-04,-7.13E-05,3.29E-06,,1.586426,58.693,,1.5915210,,1.5815295,,1.590957564,,1.581050776,,,,,,,,,,,,,,
HIKARI,F8,Obso,1.59551,39.216026,Schott,2.47E+00,-1.51E-03,2.76E-02,-1.53E-03,2.91E-04,-1.28E-05,,1.599111,38.952,,1.6071053,,1.5917246,,1.606204019,,1.591018392,,,,,,,,,,,,,,
NIKON-HIKARI,F8,Obso,1.59551,39.216026,Schott,2.47E+00,-1.51E-03,2.76E-02,-1.53E-03,2.91E-04,-1.28E-05,,1.599111,38.952,,1.6071053,,1.5917246,,1.606204019,,1.591018392,,,,,,,,,,,,,,
HIKARI,E-F8,Obso,1.59551,39.216011,Schott,2.47E+00,-1.51E-03,2.76E-02,-1.53E-03,2.91E-04,-1.28E-05,,1.599111,38.952,,1.6071052,,1.5917245,,1.6062039,,1.591018271,,,,,,,,,,,,,,
NIKON-HIKARI,E-F8,Obso,1.59551,39.216011,Schott,2.47E+00,-1.51E-03,2.76E-02,-1.53E-03,2.91E-04,-1.28E-05,,1.599111,38.952,,1.6071052,,1.5917245,,1.6062039,,1.591018271,,,,,,,,,,,,,,
HOYA,BAF6,Obso,1.589003,48.543984,Schott,2.47E+00,-6.88E-03,1.92E-02,-4.09E-04,1.11E-04,-4.67E-06,,1.591887,48.251,,1.5982109,,1.5859442,,1.597503173,,1.585369593,,,,,,,,,,,,,,
SUMITA,K-CSK120(M),Stan,1.584438,59.119026,Schott,2.47E+00,-1.07E-02,1.37E-02,2.74E-04,-9.90E-06,8.23E-07,,1.586796,58.882,,1.5918675,,1.5819019,,1.591306637,,1.581420702,,,,,,,,,,,,,,
HOYA,BACD12,Obso,1.583129,59.459639,Schott,2.47E+00,-1.18E-02,1.07E-02,1.20E-03,-1.40E-04,7.45E-06,,1.585470,59.189,,1.5905149,,1.5806234,,1.58995741,,1.58015012,,,,,,,,,,,,,,
SUMITA,K-SKLD120(M),Stan,1.584007,59.457625,Schott,2.47E+00,-1.17E-02,1.33E-02,3.35E-04,-1.31E-05,4.31E-07,,1.586350,59.239,,1.5913794,,1.5814814,,1.590824104,,1.581001726,,,,,,,,,,,,,,
HIKARI,E-F16,Obso,1.592701,35.298957,Schott,2.47E+00,-1.01E-02,2.09E-02,9.96E-04,-4.78E-05,8.07E-06,,1.596672,35.025,,1.6055965,,1.5885608,,1.604583003,,1.587791824,,,,,,,,,,,,,,
NIKON-HIKARI,E-F16,Obso,1.592701,35.298957,Schott,2.47E+00,-1.01E-02,2.09E-02,9.96E-04,-4.78E-05,8.07E-06,,1.596672,35.025,,1.6055965,,1.5885608,,1.604583003,,1.587791824,,,,,,,,,,,,,,
HOYA,MP-BACD12,Pref,1.58313,59.460905,Schott,2.47E+00,-1.06E-02,1.33E-02,4.05E-04,-2.97E-05,1.83E-06,,1.585470,59.219,,1.5905014,,1.5806149,,1.589945212,,1.580138117,,,,,,,,,,,,,,
HOYA,MC-BACD12,Pref,1.58313,59.460905,Schott,2.47E+00,-1.06E-02,1.33E-02,4.05E-04,-2.97E-05,1.83E-06,,1.585470,59.219,,1.5905014,,1.5806149,,1.589945212,,1.580138117,,,,,,,,,,,,,,
HOYA,M-BACD12,Pref,1.58313,59.460905,Schott,2.47E+00,-1.06E-02,1.33E-02,4.05E-04,-2.97E-05,1.83E-06,,1.585470,59.219,,1.5905014,,1.5806149,,1.589945212,,1.580138117,,,,,,,,,,,,,,
NHG,D-ZK2,Obso,1.58313,59.460875,Schott,2.47E+00,-1.06E-02,1.33E-02,4.05E-04,-2.97E-05,1.83E-06,,1.585470,59.219,,1.5905013,,1.5806148,,1.58994509,,1.580137992,,,,,,,,,,,,,,
SUMITA,SK12,Stan,1.583131,59.339757,Schott,2.47E+00,-1.01E-02,1.31E-02,4.22E-04,-2.49E-05,1.32E-06,,1.585475,59.065,,1.5905326,,1.5806202,,1.589972452,,1.580145316,,,,,,,,,,,,,,
OHARA,BAL42,Obso,1.583126,59.373789,Schott,2.47E+00,-9.99E-03,1.31E-02,4.51E-04,-3.16E-05,1.73E-06,,1.585469,59.103,,1.5905215,,1.5806156,,1.589962156,,1.580140737,,,,,,,,,,,,,,
NHG,H-ZK2,Obso,1.583132,59.455983,Schott,2.47E+00,-1.02E-02,1.34E-02,3.29E-04,-1.22E-05,6.59E-07,,1.585471,59.190,,1.5905148,,1.5806233,,1.589956299,,1.580148357,,,,,,,,,,,,,,
CDGM,H-ZK2,Stan,1.583132,59.45598,Schott,2.47E+00,-1.02E-02,1.34E-02,3.29E-04,-1.22E-05,6.59E-07,,1.585471,59.190,,1.5905147,,1.5806233,,1.589956284,,1.580148342,,,,,,,,,,,,,,
CDGM,D-ZK2,Stan,1.583129,59.416316,Schott,2.47E+00,-1.04E-02,1.37E-02,2.55E-04,-4.78E-06,3.21E-07,,1.585470,59.173,,1.5905068,,1.5806125,,1.589949823,,1.580135384,,,,,,,,,,,,,,
SUMITA,LF2,Stan,1.58921,40.968002,Schott,2.47E+00,-8.43E-03,1.94E-02,4.85E-04,9.39E-06,1.45E-06,,1.592622,40.688,,1.6001889,,1.5856240,,1.599337476,,1.584955052,,,,,,,,,,,,,,
OHARA,PBL22,Obso,1.589206,41.07921,Schott,2.47E+00,-7.61E-03,2.02E-02,2.83E-04,3.09E-05,6.65E-07,,1.592610,40.803,,1.6001514,,1.5856275,,1.599302962,,1.58495955,,,,,,,,,,,,,,
HIKARI,E-SK12,Obso,1.58313,59.387186,Schott,2.47E+00,-8.66E-03,1.45E-02,7.94E-05,1.56E-05,-5.25E-07,,1.585472,59.124,,1.5905196,,1.5806172,,1.589960941,,1.580141672,,,,,,,,,,,,,,
NIKON-HIKARI,E-SK12,Obso,1.58313,59.387186,Schott,2.47E+00,-8.66E-03,1.45E-02,7.94E-05,1.56E-05,-5.25E-07,,1.585472,59.124,,1.5905196,,1.5806172,,1.589960941,,1.580141672,,,,,,,,,,,,,,
RPO,K-CSK120_MOLD,Stan,1.5833,59.191064,Schott,2.46E+00,-7.40E-03,1.81E-02,-1.02E-03,1.62E-04,-7.64E-06,,1.585649,58.982,,1.5906904,,1.5807611,,1.590132509,,1.580277836,,,,,,,,,,,,,,
SUMITA,BAF3,Stan,1.582667,46.4621,Schott,2.46E+00,-1.26E-02,1.30E-02,1.55E-03,-1.52E-04,9.01E-06,,1.585648,46.160,,1.5922098,,1.5795225,,1.591475023,,1.57893413,,,,,,,,,,,,,,
HIKARI,E-BALF4,Obso,1.57957,53.711462,Schott,2.46E+00,-1.41E-02,1.05E-02,1.54E-03,-1.69E-04,9.44E-06,,1.582139,53.419,,1.5877323,,1.5768348,,1.587110008,,1.576319407,,,,,,,,,,,,,,
NIKON-HIKARI,E-BALF4,Obso,1.57957,53.711462,Schott,2.46E+00,-1.41E-02,1.05E-02,1.54E-03,-1.69E-04,9.44E-06,,1.582139,53.419,,1.5877323,,1.5768348,,1.587110008,,1.576319407,,,,,,,,,,,,,,
LZOS,LZ_BF8,Stan,1.582703,46.397162,Schott,2.46E+00,-8.36E-03,1.61E-02,7.95E-04,-5.94E-05,4.56E-06,,1.585689,46.095,,1.5922591,,1.5795530,,1.591523512,,1.578964298,,,,,,,,,,,,,,
HOYA,BAF3,Obso,1.58267,46.462286,Schott,2.46E+00,-7.91E-03,1.58E-02,9.90E-04,-1.03E-04,7.31E-06,,1.585655,46.178,,1.5921997,,1.5795172,,1.591468764,,1.578927863,,,,,,,,,,,,,,
CDGM,H-BAF4,Stan,1.582672,46.606408,Schott,2.45E+00,-8.14E-03,1.80E-02,1.12E-04,3.87E-05,-3.18E-07,,1.585642,46.314,,1.5921743,,1.5795291,,1.591442059,,1.578939897,,,,,,,,,,,,,,
LZOS,LZ_BF7,Stan,1.579596,53.767545,Schott,2.45E+00,-9.01E-03,1.40E-02,6.46E-04,-5.56E-05,3.50E-06,,1.582165,53.478,,1.5877477,,1.5768616,,1.587127132,,1.57634731,,,,,,,,,,,,,,
CDGM,H-BAF3,Stan,1.579568,53.737216,Schott,2.45E+00,-8.62E-03,1.53E-02,1.83E-04,1.41E-05,-1.68E-07,,1.582136,53.451,,1.5877214,,1.5768303,,1.58709988,,1.576314494,,,,,,,,,,,,,,
HOYA,BAFL4,Obso,1.579572,53.705963,Schott,2.45E+00,-8.27E-03,1.51E-02,3.35E-04,-1.45E-05,1.56E-06,,1.582143,53.422,,1.5877294,,1.5768324,,1.587108384,,1.576316642,,,,,,,,,,,,,,
CDGM,BAF4,Obso,1.582712,46.505886,Schott,2.45E+00,-6.51E-03,1.94E-02,-3.06E-04,1.02E-04,-3.93E-06,,1.585689,46.207,,1.5922414,,1.5795661,,1.591506493,,1.578976427,,,,,,,,,,,,,,
HOYA,FL3,Obso,1.58215,42.028564,Schott,2.45E+00,-9.53E-03,1.74E-02,8.34E-04,-4.41E-05,4.15E-06,,1.585438,41.742,,1.5927195,,1.5786943,,1.591900867,,1.57804934,,,,,,,,,,,,,,
SUMITA,LF3,Stan,1.582151,42.030134,Schott,2.45E+00,-8.45E-03,1.89E-02,4.04E-04,9.09E-06,1.71E-06,,1.585439,41.755,,1.5927091,,1.5786882,,1.591892048,,1.578041023,,,,,,,,,,,,,,
HOYA,E-FL5,Stan,1.58144,40.890663,Schott,2.45E+00,-1.01E-02,1.78E-02,8.80E-04,-5.70E-05,6.09E-06,,1.584813,40.611,,1.5922949,,1.5778945,,1.591452123,,1.57723251,,,,,,,,,,,,,,
OHARA,PBL25,Obso,1.581439,40.753351,Schott,2.45E+00,-9.78E-03,1.75E-02,9.53E-04,-5.48E-05,4.73E-06,,1.584825,40.472,,1.5923351,,1.5778851,,1.591490013,,1.577222513,,,,,,,,,,,,,,
HIKARI,E-LF5,Obso,1.581439,40.738479,Schott,2.45E+00,-1.01E-02,1.84E-02,6.44E-04,-1.74E-05,3.78E-06,,1.584823,40.460,,1.5923348,,1.5778803,,1.591488263,,1.577215552,,,,,,,,,,,,,,
NIKON-HIKARI,E-LF5,Obso,1.581439,40.738479,Schott,2.45E+00,-1.01E-02,1.84E-02,6.44E-04,-1.74E-05,3.78E-06,,1.584823,40.460,,1.5923348,,1.5778803,,1.591488263,,1.577215552,,,,,,,,,,,,,,
SUMITA,LF5,Stan,1.581439,40.80227,Schott,2.44E+00,-8.77E-03,1.85E-02,6.82E-04,-2.35E-05,3.39E-06,,1.584821,40.526,,1.5923169,,1.5778862,,1.59147372,,1.577223314,,,,,,,,,,,,,,
NHG,H-QF50,Stan,1.581443,40.899788,Schott,2.44E+00,-9.10E-03,1.90E-02,5.45E-04,-1.44E-05,3.92E-06,,1.584815,40.628,,1.5922868,,1.5778926,,1.591445758,,1.577229254,,,,,,,,,,,,,,
HOYA,FL5,Obso,1.581437,40.887611,Schott,2.44E+00,-8.32E-03,1.90E-02,5.05E-04,3.66E-06,1.79E-06,,1.584811,40.610,,1.5922913,,1.5778907,,1.591449765,,1.57722917,,,,,,,,,,,,,,
CDGM,QF5,Obso,1.582153,42.039634,Schott,2.44E+00,-6.80E-03,2.14E-02,-3.85E-04,1.22E-04,-4.22E-06,,1.585438,41.768,,1.5927032,,1.5786868,,1.591886095,,1.578038159,,,,,,,,,,,,,,
CDGM,H-QF50A,Stan,1.581439,40.749269,Schott,2.44E+00,-9.19E-03,1.96E-02,2.77E-04,3.30E-05,1.34E-06,,1.584822,40.471,,1.5923310,,1.5778805,,1.591484224,,1.577215287,,,,,,,,,,,,,,
HIKARI,E-BAK1,Obso,1.5725,57.738955,Schott,2.44E+00,-1.61E-02,8.82E-03,1.45E-03,-1.36E-04,6.03E-06,,1.574861,57.449,,1.5799824,,1.5699760,,1.579413818,,1.56949835,,,,,,,,,,,,,,
NIKON-HIKARI,E-BAK1,Obso,1.5725,57.738955,Schott,2.44E+00,-1.61E-02,8.82E-03,1.45E-03,-1.36E-04,6.03E-06,,1.574861,57.449,,1.5799824,,1.5699760,,1.579413818,,1.56949835,,,,,,,,,,,,,,
CORNING,B81-41,Stan,1.581396,40.816116,Schott,2.44E+00,-8.23E-03,1.96E-02,3.34E-04,2.90E-05,4.22E-07,,1.584776,40.543,,1.5922658,,1.5778421,,1.591423123,,1.577178615,,,,,,,,,,,,,,
CDGM,QF50,Obso,1.581438,40.895946,Schott,2.44E+00,-7.76E-03,2.01E-02,1.57E-04,5.33E-05,-6.99E-07,,1.584811,40.619,,1.5922888,,1.5778915,,1.591447029,,1.577229294,,,,,,,,,,,,,,
HIKARI,LF7,Obso,1.57501,41.5364,Schott,2.44E+00,-2.00E-02,1.09E-02,2.34E-03,-2.20E-04,1.22E-05,,1.578292,41.266,,1.5855658,,1.5715520,,1.584747657,,1.570903913,,,,,,,,,,,,,,
NIKON-HIKARI,LF7,Obso,1.57501,41.5364,Schott,2.44E+00,-2.00E-02,1.09E-02,2.34E-03,-2.20E-04,1.22E-05,,1.578292,41.266,,1.5855658,,1.5715520,,1.584747657,,1.570903913,,,,,,,,,,,,,,
HOYA,BAC6,Obso,1.574441,56.357089,Schott,2.44E+00,-9.72E-03,1.35E-02,4.32E-04,-2.26E-05,1.48E-06,,1.576870,56.069,,1.5821366,,1.5718480,,1.581551664,,1.57135862,,,,,,,,,,,,,,
LZOS,LZ_LF9,Stan,1.580128,37.952693,Schott,2.44E+00,-1.01E-02,1.75E-02,1.50E-03,-1.53E-04,1.34E-05,,1.583750,37.673,,1.5918347,,1.5763397,,1.590920771,,1.575634948,,,,,,,,,,,,,,
HIKARI,LF5,Obso,1.58144,40.777871,Schott,2.44E+00,-5.12E-03,2.19E-02,-3.08E-04,1.18E-04,-4.41E-06,,1.584823,40.499,,1.5923259,,1.5778854,,1.591481422,,1.577222474,,,,,,,,,,,,,,
NIKON-HIKARI,LF5,Obso,1.58144,40.777871,Schott,2.44E+00,-5.12E-03,2.19E-02,-3.08E-04,1.18E-04,-4.41E-06,,1.584823,40.499,,1.5923259,,1.5778854,,1.591481422,,1.577222474,,,,,,,,,,,,,,
HOYA,FL4,Obso,1.578447,41.707529,Schott,2.44E+00,-9.80E-03,1.69E-02,1.06E-03,-8.86E-05,6.92E-06,,1.581742,41.437,,1.5890198,,1.5749806,,1.588202679,,1.574333318,,,,,,,,,,,,,,
