Repository: Amarthgul/PersonalCodes

The classPlot.py contains an abstracted class, designed for plotting data from collage students' physical experiments 

Since I tried to maintain its availability on both python 2 and python 3, it may looks quite primary.

The rest files are simply personal storage.

File: phyData/AbbeGlassTableSchott.csv (part 8 of 9)
Cate,Name,Stat,Nd,Vd,Formula,A0,A1,A2,A3,A4,A5,0.54607,n_e,V_e,0.47999,n_F',0.64385,n_C',0.48613,n_F,0.65627,n_C,,,,,,,,,,,,,,
HIKARI,BAF3,Obso,1.58267,46.476929,Schott,2.44E+00,1.61E-03,2.69E-02,-2.45E-03,3.97E-04,-1.97E-05,,1.585648,46.184,,1.5921976,,1.5795169,,1.591462859,,1.5789259,,,,,,,,,,,,,,
NIKON-HIKARI,BAF3,Obso,1.58267,46.476929,Schott,2.44E+00,1.61E-03,2.69E-02,-2.45E-03,3.97E-04,-1.97E-05,,1.585648,46.184,,1.5921976,,1.5795169,,1.591462859,,1.5789259,,,,,,,,,,,,,,
HIKARI,E-BAF3,Obso,1.58267,46.476921,Schott,2.44E+00,1.61E-03,2.69E-02,-2.45E-03,3.97E-04,-1.97E-05,,1.585648,46.184,,1.5921976,,1.5795169,,1.591462842,,1.578925881,,,,,,,,,,,,,,
NIKON-HIKARI,E-BAF3,Obso,1.58267,46.476921,Schott,2.44E+00,1.61E-03,2.69E-02,-2.45E-03,3.97E-04,-1.97E-05,,1.585648,46.184,,1.5921976,,1.5795169,,1.591462842,,1.578925881,,,,,,,,,,,,,,
LZOS,LZ_LF7,Stan,1.578416,41.04154,Schott,2.44E+00,-9.06E-03,1.72E-02,1.08E-03,-8.85E-05,7.04E-06,,1.581763,40.766,,1.5891707,,1.5749001,,1.588338241,,1.574244589,,,,,,,,,,,,,,
SUMITA,LF4,Stan,1.578451,41.711795,Schott,2.44E+00,-8.54E-03,1.87E-02,4.53E-04,6.65E-06,1.60E-06,,1.581743,41.435,,1.5890274,,1.5749874,,1.588208405,,1.574340369,,,,,,,,,,,,,,
LZOS,LZ_TK2,Stan,1.572482,57.325384,Schott,2.43E+00,-9.20E-03,1.24E-02,8.04E-04,-8.97E-05,5.20E-06,,1.574865,57.048,,1.5800129,,1.5699361,,1.579442993,,1.569456314,,,,,,,,,,,,,,
OHARA,BAL11,Obso,1.572501,57.760854,Schott,2.43E+00,-9.32E-03,1.40E-02,1.80E-04,7.76E-06,-1.18E-07,,1.574863,57.491,,1.5799693,,1.5699701,,1.579403095,,1.569491371,,,,,,,,,,,,,,
NHG,H-BAK8,Stan,1.572498,57.45189,Schott,2.43E+00,-8.83E-03,1.36E-02,3.61E-04,-1.80E-05,1.12E-06,,1.574874,57.169,,1.5800142,,1.5699584,,1.579444182,,1.569479211,,,,,,,,,,,,,,
SUMITA,BAK1,Stan,1.572498,57.486898,Schott,2.43E+00,-8.87E-03,1.38E-02,2.68E-04,-4.12E-06,4.83E-07,,1.574872,57.203,,1.5800098,,1.5699601,,1.579439832,,1.569480921,,,,,,,,,,,,,,
NHG,ZNSE,Obso,,,Schott,2.43E+00,5.77E-02,-3.11E-03,-2.49E-04,-2.76E-07,2.03E-10,,1.561257,-88.138,,1.5584085,,1.5647764,,1.558702152,,1.56519836,,,,,,,,,,,,,,
CDGM,H-BAK8,Stan,1.572499,57.520834,Schott,2.43E+00,-8.73E-03,1.39E-02,2.39E-04,1.03E-06,1.02E-07,,1.574872,57.236,,1.5800067,,1.5699628,,1.579437019,,1.569483969,,,,,,,,,,,,,,
HOYA,BAC1,Obso,1.572497,57.488684,Schott,2.43E+00,-8.30E-03,1.46E-02,1.54E-07,3.73E-05,-1.76E-06,,1.574870,57.197,,1.5800118,,1.5699610,,1.579440642,,1.569482057,,,,,,,,,,,,,,
CORNING,B72-57,Stan,1.572498,57.494511,Schott,2.43E+00,-8.35E-03,1.56E-02,-2.83E-04,7.20E-05,-3.45E-06,,1.574872,57.238,,1.5799952,,1.5699517,,1.579426951,,1.569469355,,,,,,,,,,,,,,
SUMITA,GFK70,Stan,1.569075,71.314722,Schott,2.43E+00,-6.35E-03,1.07E-02,3.76E-04,-2.61E-05,1.10E-06,,1.570979,70.894,,1.5750983,,1.5670443,,1.574641963,,1.566662078,,,,,,,,,,,,,,
LZOS,LZ_TK12,Stan,1.568875,62.675048,Schott,2.43E+00,-1.14E-02,1.04E-02,9.85E-04,-1.28E-04,7.26E-06,,1.571045,62.457,,1.5756799,,1.5665369,,1.57516981,,1.566093097,,,,,,,,,,,,,,
SUMITA,K-GFK70,Stan,1.569076,71.341207,Schott,2.43E+00,-5.76E-03,1.15E-02,1.32E-04,7.33E-06,-5.72E-07,,1.570979,70.926,,1.5750956,,1.5670453,,1.574639532,,1.566662584,,,,,,,,,,,,,,
HOYA,FL1,Obso,1.573091,42.586108,Schott,2.43E+00,-1.24E-02,1.27E-02,1.98E-03,-1.96E-04,1.12E-05,,1.576286,42.280,,1.5833729,,1.5697426,,1.582576673,,1.569119234,,,,,,,,,,,,,,
OHARA,BAL22,Obso,1.568729,63.162358,Schott,2.43E+00,-1.16E-02,1.11E-02,6.31E-04,-6.40E-05,3.44E-06,,1.570878,62.928,,1.5754831,,1.5664112,,1.57497515,,1.565970784,,,,,,,,,,,,,,
CDGM,H-ZPK7,Stan,1.56907,71.306648,Schott,2.43E+00,-5.41E-03,1.22E-02,-4.11E-05,2.64E-05,-1.25E-06,,1.570974,70.911,,1.5750863,,1.5670343,,1.574630865,,1.566650135,,,,,,,,,,,,,,
HOYA,FL57,Obso,1.576163,41.39334,Schott,2.43E+00,-8.00E-03,1.93E-02,2.54E-04,3.76E-05,-1.49E-07,,1.579467,41.117,,1.5867810,,1.5726880,,1.58595835,,1.572038892,,,,,,,,,,,,,,
HIKARI,E-LF7,Obso,1.575006,41.481733,Schott,2.43E+00,-1.02E-02,1.74E-02,7.82E-04,-4.23E-05,5.02E-06,,1.578294,41.199,,1.5855839,,1.5715473,,1.584762907,,1.570901013,,,,,,,,,,,,,,
NIKON-HIKARI,E-LF7,Obso,1.575006,41.481733,Schott,2.43E+00,-1.02E-02,1.74E-02,7.82E-04,-4.23E-05,5.02E-06,,1.578294,41.199,,1.5855839,,1.5715473,,1.584762907,,1.570901013,,,,,,,,,,,,,,
LZOS,LZ_LF5,Stan,1.575012,41.191712,Schott,2.43E+00,-9.11E-03,1.65E-02,1.26E-03,-1.21E-04,8.87E-06,,1.578329,40.920,,1.5856611,,1.5715279,,1.58483793,,1.570878283,,,,,,,,,,,,,,
HOYA,BAFL3,Obso,1.571348,52.982526,Schott,2.43E+00,-8.46E-03,1.41E-02,5.83E-04,-4.37E-05,2.80E-06,,1.573917,52.686,,1.5795109,,1.5686178,,1.57888858,,1.568104704,,,,,,,,,,,,,,
SUMITA,PSK2,Stan,1.568731,63.148478,Schott,2.43E+00,-1.09E-02,1.23E-02,2.34E-04,-7.95E-06,5.94E-07,,1.570880,62.923,,1.5754831,,1.5664103,,1.574975055,,1.56596867,,,,,,,,,,,,,,
CDGM,H-ZK1,Stan,1.568883,62.960665,Schott,2.43E+00,-1.08E-02,1.28E-02,9.25E-05,1.34E-05,-5.39E-07,,1.571039,62.736,,1.5756567,,1.5665544,,1.57514672,,1.566111057,,,,,,,,,,,,,,
SUMITA,BALF3,Stan,1.571351,52.946949,Schott,2.43E+00,-8.78E-03,1.45E-02,4.26E-04,-2.03E-05,1.70E-06,,1.573921,52.655,,1.5795162,,1.5686167,,1.578893343,,1.568102167,,,,,,,,,,,,,,
OHARA,PBL27,Obso,1.575006,41.491052,Schott,2.43E+00,-8.98E-03,1.76E-02,7.91E-04,-4.30E-05,4.25E-06,,1.578296,41.213,,1.5855786,,1.5715469,,1.584760156,,1.570901375,,,,,,,,,,,,,,
OHARA,BAL3,Obso,1.571351,52.968158,Schott,2.43E+00,-7.82E-03,1.48E-02,3.67E-04,-1.05E-05,1.04E-06,,1.573920,52.662,,1.5795212,,1.5686230,,1.578897338,,1.568110475,,,,,,,,,,,,,,
CDGM,H-QF3,Stan,1.575009,41.506694,Schott,2.43E+00,-8.62E-03,1.93E-02,2.10E-04,3.30E-05,1.51E-06,,1.578294,41.227,,1.5855761,,1.5715490,,1.584755536,,1.570901907,,,,,,,,,,,,,,
SUMITA,LF7,Stan,1.575009,41.305821,Schott,2.42E+00,-8.00E-03,1.89E-02,4.32E-04,8.18E-06,1.57E-06,,1.578314,41.031,,1.5856286,,1.5715340,,1.584806233,,1.57088522,,,,,,,,,,,,,,
CDGM,QF3,Obso,1.575026,41.29692,Schott,2.42E+00,-7.97E-03,1.91E-02,3.55E-04,1.39E-05,1.71E-06,,1.578331,41.025,,1.5856444,,1.5715474,,1.584821964,,1.57089755,,,,,,,,,,,,,,
NHG,QF3,Obso,1.575026,41.29692,Schott,2.42E+00,-7.97E-03,1.91E-02,3.55E-04,1.39E-05,1.71E-06,,1.578331,41.025,,1.5856444,,1.5715474,,1.584821964,,1.57089755,,,,,,,,,,,,,,
OHARA,BAL2,Obso,1.570989,50.797474,Schott,2.42E+00,-8.58E-03,1.47E-02,5.50E-04,-3.17E-05,2.42E-06,,1.573664,50.494,,1.5795140,,1.5681529,,1.578861278,,1.567620602,,,,,,,,,,,,,,
HOYA,PCD2,Obso,1.56873,63.105028,Schott,2.42E+00,-9.39E-03,1.41E-02,-2.55E-04,5.34E-05,-2.29E-06,,1.570881,62.899,,1.5754781,,1.5664019,,1.574970817,,1.565958254,,,,,,,,,,,,,,
OHARA,PBL21,Obso,1.573092,42.576094,Schott,2.42E+00,-9.49E-03,1.62E-02,1.01E-03,-7.27E-05,5.42E-06,,1.576288,42.286,,1.5833609,,1.5697325,,1.58256636,,1.569105729,,,,,,,,,,,,,,
HOYA,FL7,Obso,1.57501,41.509668,Schott,2.42E+00,-7.07E-03,1.98E-02,1.37E-04,4.33E-05,1.39E-08,,1.578299,41.239,,1.5855710,,1.5715478,,1.584753534,,1.570900862,,,,,,,,,,,,,,
LZOS,LZ_BK10,Stan,1.568883,55.848531,Schott,2.42E+00,-9.01E-03,1.24E-02,9.33E-04,-1.09E-04,6.35E-06,,1.571314,55.569,,1.5765729,,1.5662918,,1.575990312,,1.565803974,,,,,,,,,,,,,,
NHG,H-BAK7B,Stan,1.568823,55.985272,Schott,2.42E+00,-9.46E-03,1.34E-02,4.59E-04,-2.82E-05,1.71E-06,,1.571244,55.705,,1.5764918,,1.5662369,,1.57590934,,1.565748961,,,,,,,,,,,,,,
SUMITA,LF1,Stan,1.57309,42.684996,Schott,2.42E+00,-8.68E-03,1.74E-02,6.20E-04,-1.94E-05,2.78E-06,,1.576278,42.398,,1.5833290,,1.5697367,,1.58253664,,1.56911038,,,,,,,,,,,,,,
HIKARI,E-BAK4,Obso,1.568832,56.338294,Schott,2.42E+00,-9.35E-03,1.38E-02,2.92E-04,-5.78E-06,7.06E-07,,1.571238,56.059,,1.5764499,,1.5662601,,1.575871203,,1.565774328,,,,,,,,,,,,,,
NIKON-HIKARI,E-BAK4,Obso,1.568832,56.338294,Schott,2.42E+00,-9.35E-03,1.38E-02,2.92E-04,-5.78E-06,7.06E-07,,1.571238,56.059,,1.5764499,,1.5662601,,1.575871203,,1.565774328,,,,,,,,,,,,,,
SUMITA,BAK4,Stan,1.568832,56.061466,Schott,2.42E+00,-9.37E-03,1.37E-02,3.45E-04,-1.21E-05,9.24E-07,,1.571250,55.782,,1.5764893,,1.5662486,,1.575907633,,1.565760897,,,,,,,,,,,,,,
OHARA,BAL14,Obso,1.568832,56.339266,Schott,2.42E+00,-9.20E-03,1.37E-02,3.49E-04,-1.66E-05,1.31E-06,,1.571238,56.064,,1.5764480,,1.5662591,,1.575869964,,1.565773266,,,,,,,,,,,,,,
HOYA,BAFL2,Obso,1.570989,50.858935,Schott,2.42E+00,-7.22E-03,1.63E-02,7.29E-05,3.42E-05,-1.05E-06,,1.573661,50.561,,1.5794991,,1.5681532,,1.578847646,,1.567620555,,,,,,,,,,,,,,
CORNING,B69-56,Stan,1.568797,56.044859,Schott,2.42E+00,-9.09E-03,1.41E-02,2.29E-04,6.55E-06,-1.46E-07,,1.571215,55.762,,1.5764581,,1.5662142,,1.575875739,,1.565726619,,,,,,,,,,,,,,
SUMITA,K-GFK70(M),Stan,1.566276,71.326438,Schott,2.42E+00,-5.73E-03,1.14E-02,1.50E-04,3.81E-06,-3.27E-07,,1.568170,70.912,,1.5722663,,1.5642540,,1.571812423,,1.563873091,,,,,,,,,,,,,,
CDGM,H-BAK7A,Stan,1.568828,56.127804,Schott,2.42E+00,-9.07E-03,1.48E-02,-1.64E-05,3.77E-05,-1.56E-06,,1.571242,55.864,,1.5764671,,1.5662415,,1.575887016,,1.565752355,,,,,,,,,,,,,,
HOYA,BAC4,Stan,1.568829,56.044123,Schott,2.42E+00,-8.33E-03,1.54E-02,-1.74E-04,6.22E-05,-3.06E-06,,1.571247,55.775,,1.5764828,,1.5662408,,1.57590135,,1.56575153,,,,,,,,,,,,,,
NHG,H-BAK7,Obso,1.568829,56.044123,Schott,2.42E+00,-8.33E-03,1.54E-02,-1.74E-04,6.22E-05,-3.06E-06,,1.571247,55.775,,1.5764828,,1.5662408,,1.57590135,,1.56575153,,,,,,,,,,,,,,
HOYA,BAF2,Obso,1.56965,49.392725,Schott,2.42E+00,-8.26E-03,1.48E-02,6.39E-04,-3.94E-05,2.94E-06,,1.572393,49.076,,1.5784141,,1.5667507,,1.577741034,,1.566207773,,,,,,,,,,,,,,
CDGM,H-BAK7GT,Stan,1.568832,56.059608,Schott,2.42E+00,-7.63E-03,1.66E-02,-5.21E-04,1.06E-04,-4.86E-06,,1.571248,55.795,,1.5764799,,1.5662416,,1.575898377,,1.56575131,,,,,,,,,,,,,,
CDGM,H-BAK7,Pref,1.568832,56.059608,Schott,2.42E+00,-7.63E-03,1.66E-02,-5.21E-04,1.06E-04,-4.86E-06,,1.571248,55.795,,1.5764799,,1.5662416,,1.575898377,,1.56575131,,,,,,,,,,,,,,
CDGM,H-BAF2,Stan,1.569702,49.448232,Schott,2.42E+00,-8.23E-03,1.69E-02,-3.47E-05,5.15E-05,-1.33E-06,,1.572441,49.159,,1.5784374,,1.5667926,,1.577766808,,1.566245447,,,,,,,,,,,,,,
CDGM,BAF2,Obso,1.569703,49.435926,Schott,2.42E+00,-7.47E-03,1.69E-02,-1.30E-05,5.16E-05,-1.82E-06,,1.572444,49.140,,1.5784460,,1.5667968,,1.577775154,,1.566250895,,,,,,,,,,,,,,
SUMITA,P-SK11,Stan,1.565802,61.064216,Schott,2.42E+00,-9.19E-03,1.28E-02,2.29E-04,-1.67E-06,3.19E-07,,1.568011,60.776,,1.5727792,,1.5634332,,1.572250691,,1.562984869,,,,,,,,,,,,,,
SUMITA,K-PSK11,Stan,1.565802,61.074381,Schott,2.42E+00,-9.14E-03,1.29E-02,1.99E-04,2.80E-06,8.17E-08,,1.568011,60.786,,1.5727786,,1.5634341,,1.572250177,,1.562985887,,,,,,,,,,,,,,
HIKARI,BAK4,Obso,1.568829,56.049408,Schott,2.41E+00,-2.83E-03,1.68E-02,-8.95E-05,-1.35E-05,4.15E-06,,1.571252,55.784,,1.5764794,,1.5662389,,1.575900185,,1.565751325,,,,,,,,,,,,,,
NIKON-HIKARI,BAK4,Obso,1.568829,56.049408,Schott,2.41E+00,-2.83E-03,1.68E-02,-8.95E-05,-1.35E-05,4.15E-06,,1.571252,55.784,,1.5764794,,1.5662389,,1.575900185,,1.565751325,,,,,,,,,,,,,,
HOYA,ADF1,Obso,1.564997,52.958253,Schott,2.41E+00,-1.35E-02,1.22E-02,9.54E-04,-9.60E-05,5.39E-06,,1.567540,52.743,,1.5730294,,1.5622690,,1.572421246,,1.561752369,,,,,,,,,,,,,,
SUMITA,SK11,Stan,1.563838,60.765624,Schott,2.41E+00,-1.07E-02,1.16E-02,5.86E-04,-5.12E-05,2.66E-06,,1.566052,60.502,,1.5708176,,1.5614617,,1.570290572,,1.561011533,,,,,,,,,,,,,,
OHARA,BAL41,Obso,1.563839,60.695914,Schott,2.41E+00,-1.02E-02,1.23E-02,3.78E-04,-2.55E-05,1.46E-06,,1.566055,60.446,,1.5708203,,1.5614557,,1.570293493,,1.561003789,,,,,,,,,,,,,,
HIKARI,E-SK11,Obso,1.563839,60.679041,Schott,2.41E+00,-1.01E-02,1.27E-02,2.57E-04,-6.24E-06,3.36E-07,,1.566056,60.431,,1.5708220,,1.5614550,,1.570294998,,1.561002706,,,,,,,,,,,,,,
NIKON-HIKARI,E-SK11,Obso,1.563839,60.679041,Schott,2.41E+00,-1.01E-02,1.27E-02,2.57E-04,-6.24E-06,3.36E-07,,1.566056,60.431,,1.5708220,,1.5614550,,1.570294998,,1.561002706,,,,,,,,,,,,,,
CORNING,B64-61,Stan,1.564005,60.964853,Schott,2.41E+00,-9.65E-03,1.38E-02,-9.76E-05,4.11E-05,-1.98E-06,,1.566211,60.733,,1.5709486,,1.5616257,,1.570424849,,1.5611734,,,,,,,,,,,,,,
HOYA,BACD11,Spec,1.56384,60.830094,Schott,2.41E+00,-9.19E-03,1.29E-02,2.35E-04,-1.11E-05,1.01E-06,,1.566052,60.577,,1.5708067,,1.5614624,,1.570280991,,1.561011759,,,,,,,,,,,,,,
HOYA,E-FL6,Stan,1.56732,42.841784,Schott,2.41E+00,-1.11E-02,1.57E-02,9.92E-04,-7.99E-05,7.10E-06,,1.570461,42.555,,1.5774140,,1.5640088,,1.576631765,,1.563389346,,,,,,,,,,,,,,
SUMITA,LF6,Stan,1.567324,42.812291,Schott,2.40E+00,-8.80E-03,1.74E-02,5.44E-04,-1.25E-05,2.43E-06,,1.570470,42.534,,1.5774198,,1.5640078,,1.576639484,,1.563387851,,,,,,,,,,,,,,
CDGM,H-QF56,Stan,1.56732,42.807794,Schott,2.40E+00,-8.58E-03,1.77E-02,4.38E-04,-1.42E-06,2.74E-06,,1.570464,42.516,,1.5774269,,1.5640093,,1.576643276,,1.563390328,,,,,,,,,,,,,,
CDGM,H-BAK6,Stan,1.563885,60.791427,Schott,2.40E+00,-6.89E-03,1.71E-02,-1.19E-03,2.11E-04,-1.19E-05,,1.566095,60.543,,1.5708531,,1.5615028,,1.570325765,,1.561049895,,,,,,,,,,,,,,
HOYA,FL6,Obso,1.567324,42.843119,Schott,2.40E+00,-8.48E-03,1.80E-02,3.55E-04,1.31E-05,1.20E-06,,1.570468,42.567,,1.5774105,,1.5640089,,1.576630782,,1.563388674,,,,,,,,,,,,,,
NHG,H-QF56,Obso,1.567325,42.83526,Schott,2.40E+00,-8.05E-03,1.84E-02,2.26E-04,2.54E-05,1.33E-06,,1.570468,42.553,,1.5774178,,1.5640116,,1.576636179,,1.563391612,,,,,,,,,,,,,,
HIKARI,E-LF6,Obso,1.56732,42.699788,Schott,2.40E+00,-5.31E-03,1.71E-02,9.93E-04,-1.11E-04,9.21E-06,,1.570479,42.408,,1.5774560,,1.5640038,,1.576673224,,1.563386759,,,,,,,,,,,,,,
NIKON-HIKARI,E-LF6,Obso,1.56732,42.699788,Schott,2.40E+00,-5.31E-03,1.71E-02,9.93E-04,-1.11E-04,9.21E-06,,1.570479,42.408,,1.5774560,,1.5640038,,1.576673224,,1.563386759,,,,,,,,,,,,,,
HIKARI,LF6,Obso,1.56732,42.699778,Schott,2.40E+00,-5.31E-03,1.71E-02,9.93E-04,-1.11E-04,9.21E-06,,1.570479,42.408,,1.5774559,,1.5640038,,1.576673197,,1.56338673,,,,,,,,,,,,,,
NIKON-HIKARI,LF6,Obso,1.56732,42.699778,Schott,2.40E+00,-5.31E-03,1.71E-02,9.93E-04,-1.11E-04,9.21E-06,,1.570479,42.408,,1.5774559,,1.5640038,,1.576673197,,1.56338673,,,,,,,,,,,,,,
OHARA,BAL50,Obso,1.559625,61.172671,Schott,2.40E+00,-1.02E-02,1.21E-02,3.78E-04,-2.73E-05,1.57E-06,,1.561808,60.929,,1.5664970,,1.5572763,,1.565978993,,1.556830566,,,,,,,,,,,,,,
OHARA,S-BAL50,Spec,1.559625,61.172671,Schott,2.40E+00,-1.02E-02,1.21E-02,3.78E-04,-2.73E-05,1.57E-06,,1.561808,60.929,,1.5664970,,1.5572763,,1.565978993,,1.556830566,,,,,,,,,,,,,,
SUMITA,K-PSK11(M),Stan,1.559854,61.040888,Schott,2.40E+00,-9.08E-03,1.25E-02,2.75E-04,-9.34E-06,7.81E-07,,1.562040,60.750,,1.5667618,,1.5575100,,1.56623848,,1.557066559,,,,,,,,,,,,,,
SUMITA,SK20,Stan,1.55963,61.242581,Schott,2.40E+00,-9.71E-03,1.23E-02,3.12E-04,-1.75E-05,1.07E-06,,1.561811,60.986,,1.5664989,,1.5572868,,1.56598054,,1.556842474,,,,,,,,,,,,,,
CDGM,H-BAK5,Stan,1.560689,58.344848,Schott,2.40E+00,-8.14E-03,1.42E-02,-1.32E-05,3.09E-05,-1.33E-06,,1.562981,58.076,,1.5679275,,1.5582336,,1.56737919,,1.557769125,,,,,,,,,,,,,,
CORNING,B58-72,Stan,1.558086,71.998499,Schott,2.40E+00,-6.53E-03,1.11E-02,1.37E-04,-7.67E-07,1.50E-07,,1.559936,71.636,,1.5639183,,1.5561019,,1.563478141,,1.555726667,,,,,,,,,,,,,,
NHG,H-BAK6,Obso,1.563884,60.74182,Schott,2.39E+00,1.07E-03,2.21E-02,-2.35E-03,3.38E-04,-1.72E-05,,1.566099,60.496,,1.5708558,,1.5614981,,1.570329424,,1.561045992,,,,,,,,,,,,,,
HOYA,FEL3,Obso,1.560125,47.090971,Schott,2.39E+00,-1.07E-02,1.31E-02,1.20E-03,-1.09E-04,6.57E-06,,1.562953,46.787,,1.5691729,,1.5571406,,1.568476758,,1.556582039,,,,,,,,,,,,,,
SUMITA,K-BPG2,Stan,1.559194,53.902706,Schott,2.39E+00,-9.02E-03,1.40E-02,3.31E-04,-9.99E-06,1.11E-06,,1.561665,53.624,,1.5670318,,1.5565577,,1.566434969,,1.556060678,,,,,,,,,,,,,,
SUMITA,BPG2,Stan,1.559196,53.922564,Schott,2.39E+00,-8.74E-03,1.45E-02,1.69E-04,1.30E-05,-7.18E-08,,1.561666,53.646,,1.5670299,,1.5565601,,1.566433259,,1.556062744,,,,,,,,,,,,,,
SUMITA,LLF4,Stan,1.561381,45.2832,Schott,2.39E+00,-8.73E-03,1.64E-02,4.58E-04,-9.00E-06,2.02E-06,,1.564326,44.999,,1.5708094,,1.5582685,,1.57008278,,1.55768547,,,,,,,,,,,,,,
HOYA,BAC5,Obso,1.556708,58.562365,Schott,2.39E+00,-9.92E-03,1.09E-02,9.97E-04,-1.20E-04,6.84E-06,,1.558977,58.292,,1.5638700,,1.5542807,,1.563328939,,1.553822554,,,,,,,,,,,,,,
HOYA,FEL4,Obso,1.561379,45.226718,Schott,2.39E+00,-8.21E-03,1.70E-02,2.84E-04,1.82E-05,3.89E-07,,1.564328,44.942,,1.5708200,,1.5582632,,1.570092273,,1.557679521,,,,,,,,,,,,,,
OHARA,BAL15,Obso,1.556711,58.689461,Schott,2.39E+00,-9.76E-03,1.25E-02,3.81E-04,-2.37E-05,1.51E-06,,1.558973,58.425,,1.5638531,,1.5542857,,1.56331256,,1.553826709,,,,,,,,,,,,,,
HOYA,MP-FCD500-20,Pref,1.553517,71.718206,Schott,2.39E+00,-7.91E-03,9.49E-03,5.80E-04,-6.00E-05,3.04E-06,,1.555360,71.355,,1.5593261,,1.5515430,,1.558888007,,1.551169946,,,,,,,,,,,,,,
HOYA,MC-FCD500-20,Pref,1.553517,71.718206,Schott,2.39E+00,-7.91E-03,9.49E-03,5.80E-04,-6.00E-05,3.04E-06,,1.555360,71.355,,1.5593261,,1.5515430,,1.558888007,,1.551169946,,,,,,,,,,,,,,
BIREFRINGENT,QUARTZ-E,Stan,1.553398,68.797763,Schott,2.38E+00,-1.21E-02,1.10E-02,1.29E-04,1.69E-07,4.92E-08,,1.555319,68.648,,1.5593919,,1.5513025,,1.558944647,,1.550900697,,,,,,,,,,,,,,
HOYA,M-FCD500,Pref,1.553319,71.684556,Schott,2.38E+00,-7.81E-03,9.71E-03,5.00E-04,-4.73E-05,2.32E-06,,1.555162,71.320,,1.5591291,,1.5513449,,1.558690693,,1.550971771,,,,,,,,,,,,,,
CORNING,B58-53,Stan,1.557511,52.533062,Schott,2.38E+00,-7.50E-03,1.47E-02,1.87E-04,1.24E-05,1.36E-06,,1.560032,52.180,,1.5655737,,1.5548410,,1.564952443,,1.554339692,,,,,,,,,,,,,,
SUMITA,BAF1,Stan,1.556899,48.506667,Schott,2.38E+00,-8.86E-03,1.41E-02,7.78E-04,-6.10E-05,4.17E-06,,1.559630,48.206,,1.5656200,,1.5540108,,1.56495065,,1.553469589,,,,,,,,,,,,,,
CDGM,H-BAK4,Stan,1.552479,63.372062,Schott,2.38E+00,-1.12E-02,1.08E-02,5.37E-04,-4.86E-05,2.43E-06,,1.554560,63.137,,1.5590186,,1.5502351,,1.558526717,,1.549808568,,,,,,,,,,,,,,
SUMITA,K-PSK500,Stan,1.552152,71.99594,Schott,2.38E+00,-6.79E-03,1.08E-02,1.73E-04,-3.90E-06,2.29E-07,,1.553982,71.632,,1.5579224,,1.5501887,,1.557486697,,1.549817377,,,,,,,,,,,,,,
NHG,QF2,Obso,1.560908,46.787287,Schott,2.38E+00,-8.65E-04,2.22E-02,-1.19E-03,1.89E-04,-7.27E-06,,1.563759,46.503,,1.5700116,,1.5578885,,1.569311337,,1.557322671,,,,,,,,,,,,,,
NHG,H-BAK4,Obso,1.552478,63.334028,Schott,2.38E+00,-1.03E-02,1.17E-02,2.93E-04,-2.06E-05,1.36E-06,,1.554560,63.108,,1.5590176,,1.5502301,,1.558525879,,1.549802508,,,,,,,,,,,,,,
CORNING,B52-67,Stan,1.552198,67.059229,Schott,2.38E+00,-6.67E-03,1.12E-02,2.81E-04,-1.93E-05,1.86E-06,,1.554160,66.663,,1.5584171,,1.5501042,,1.557944034,,1.549709424,,,,,,,,,,,,,,
HOYA,PCD3,Obso,1.55232,63.424095,Schott,2.38E+00,-9.71E-03,1.25E-02,-3.66E-06,2.80E-05,-1.49E-06,,1.554397,63.185,,1.5588523,,1.5500782,,1.558360163,,1.549651672,,,,,,,,,,,,,,
HOYA,FCD705,Pref,1.550323,75.496338,Schott,2.37E+00,-6.20E-03,1.06E-02,6.31E-05,8.20E-06,-3.44E-07,,1.552063,75.118,,1.5558041,,1.5484548,,1.555390661,,1.548101151,,,,,,,,,,,,,,
SUMITA,K-PSK500(M),Stan,1.550005,71.900001,Schott,2.37E+00,-6.78E-03,1.07E-02,1.85E-04,-5.77E-06,3.29E-07,,1.551830,71.536,,1.5557609,,1.5480468,,1.555326269,,1.547676578,,,,,,,,,,,,,,
LZOS,LZ_BK8,Stan,1.546771,62.415319,Schott,2.36E+00,-1.09E-02,9.28E-03,1.19E-03,-1.63E-04,9.29E-06,,1.548867,62.200,,1.5533394,,1.5445152,,1.552847726,,1.544087385,,,,,,,,,,,,,,
HIKARI,LLF1,Obso,1.548139,45.867807,Schott,2.36E+00,-1.63E-02,8.89E-03,2.31E-03,-2.57E-04,1.46E-05,,1.550979,45.579,,1.5572291,,1.5451407,,1.556529164,,1.544578562,,,,,,,,,,,,,,
NIKON-HIKARI,LLF1,Obso,1.548139,45.867807,Schott,2.36E+00,-1.63E-02,8.89E-03,2.31E-03,-2.57E-04,1.46E-05,,1.550979,45.579,,1.5572291,,1.5451407,,1.556529164,,1.544578562,,,,,,,,,,,,,,
HOYA,SBF1,Obso,1.551151,49.517289,Schott,2.36E+00,-8.79E-03,1.63E-02,-1.32E-04,6.53E-05,-2.54E-06,,1.553798,49.255,,1.5595732,,1.5483299,,1.558928606,,1.547797963,,,,,,,,,,,,,,
CDGM,H-BAK3,Stan,1.54678,62.741102,Schott,2.36E+00,-9.51E-03,1.28E-02,-8.29E-05,3.56E-05,-1.74E-06,,1.548860,62.520,,1.5533128,,1.5445338,,1.552821108,,1.544106112,,,,,,,,,,,,,,
BIREFRINGENT,QUARTZ,Stan,1.544296,70.132045,Schott,2.36E+00,-1.14E-02,1.09E-02,3.32E-05,1.09E-05,-3.10E-07,,1.546149,69.977,,1.5500778,,1.5422731,,1.549646132,,1.541885012,,,,,,,,,,,,,,
OHARA,BAL5,Obso,1.547393,53.550738,Schott,2.36E+00,-8.70E-03,1.38E-02,2.76E-04,9.60E-08,6.08E-07,,1.549826,53.261,,1.5551229,,1.5447997,,1.554533105,,1.544311001,,,,,,,,,,,,,,
CORNING,B48-53,Obso,1.547753,53.492251,Schott,2.35E+00,-8.54E-03,1.49E-02,-7.18E-05,4.91E-05,-1.89E-06,,1.550190,53.218,,1.5554885,,1.5451500,,1.554898417,,1.544658401,,,,,,,,,,,,,,
SUMITA,BALF5,Stan,1.547388,53.617078,Schott,2.35E+00,-7.85E-03,1.40E-02,2.50E-04,2.41E-06,3.87E-07,,1.549819,53.321,,1.5551117,,1.5448002,,1.554522518,,1.544313151,,,,,,,,,,,,,,
HOYA,E-FEL1,Stan,1.54814,45.820728,Schott,2.35E+00,-1.03E-02,1.41E-02,8.72E-04,-7.00E-05,5.79E-06,,1.550980,45.520,,1.5572445,,1.5451404,,1.556541333,,1.544578435,,,,,,,,,,,,,,
OHARA,PBL7,Obso,1.548689,45.555746,Schott,2.35E+00,-8.91E-03,1.50E-02,7.00E-04,-4.75E-05,3.90E-06,,1.551552,45.274,,1.5578460,,1.5456634,,1.557141378,,1.545096848,,,,,,,,,,,,,,
HOYA,FEL7,Obso,1.54883,45.439785,Schott,2.35E+00,-8.62E-03,1.53E-02,6.48E-04,-4.09E-05,3.58E-06,,1.551701,45.159,,1.5580128,,1.5457960,,1.557306215,,1.545227845,,,,,,,,,,,,,,
CDGM,H-QF1,Stan,1.548141,45.832966,Schott,2.35E+00,-9.53E-03,1.49E-02,6.14E-04,-3.07E-05,3.26E-06,,1.550981,45.538,,1.5572394,,1.5451400,,1.556537352,,1.544577625,,,,,,,,,,,,,,
HOYA,FEL1,Obso,1.548136,45.822169,Schott,2.35E+00,-8.82E-03,1.48E-02,7.69E-04,-5.96E-05,4.53E-06,,1.550981,45.540,,1.5572300,,1.5451310,,1.556530725,,1.544568279,,,,,,,,,,,,,,
SUMITA,LLF7,Stan,1.548692,45.432694,Schott,2.35E+00,-8.23E-03,1.62E-02,3.39E-04,7.33E-06,8.69E-07,,1.551561,45.152,,1.5578734,,1.5456576,,1.557166276,,1.545089064,,,,,,,,,,,,,,
HIKARI,E-LLF1,Obso,1.548141,45.786481,Schott,2.35E+00,-9.05E-03,1.56E-02,4.50E-04,-1.02E-05,2.34E-06,,1.550984,45.495,,1.5572461,,1.5451353,,1.556543656,,1.544571786,,,,,,,,,,,,,,
NIKON-HIKARI,E-LLF1,Obso,1.548141,45.786481,Schott,2.35E+00,-9.05E-03,1.56E-02,4.50E-04,-1.02E-05,2.34E-06,,1.550984,45.495,,1.5572461,,1.5451353,,1.556543656,,1.544571786,,,,,,,,,,,,,,
CDGM,QF1,Obso,1.5481,45.886233,Schott,2.35E+00,-8.69E-03,1.61E-02,1.87E-04,4.21E-05,-1.32E-06,,1.550935,45.583,,1.5571917,,1.5451054,,1.556489256,,1.544544313,,,,,,,,,,,,,,
SUMITA,LLF1,Stan,1.54814,45.890222,Schott,2.35E+00,-7.90E-03,1.65E-02,1.81E-04,2.79E-05,-9.93E-08,,1.550978,45.606,,1.5572194,,1.5451382,,1.556520067,,1.544575278,,,,,,,,,,,,,,
CORNING,B48-46,Obso,1.548098,45.718533,Schott,2.35E+00,-8.31E-03,1.65E-02,1.81E-04,2.94E-05,-3.40E-07,,1.550947,45.443,,1.5572060,,1.5450821,,1.556504996,,1.544516276,,,,,,,,,,,,,,
OHARA,PBL1,Obso,1.548141,45.781144,Schott,2.35E+00,-7.59E-03,1.67E-02,1.71E-04,2.52E-05,1.85E-07,,1.550986,45.502,,1.5572393,,1.5451303,,1.556539036,,1.54456577,,,,,,,,,,,,,,
CORNING,B42-73,Stan,1.542198,73.473057,Schott,2.35E+00,-5.70E-03,1.08E-02,3.50E-05,1.10E-05,-3.94E-07,,1.543959,73.096,,1.5477507,,1.5403090,,1.547331498,,1.53995184,,,,,,,,,,,,,,
SUMITA,K-PG375,Stan,1.542493,62.896688,Schott,2.35E+00,-7.73E-03,1.18E-02,2.52E-04,-1.24E-05,8.75E-07,,1.544551,62.595,,1.5489880,,1.5402885,,1.548496846,,1.539871566,,,,,,,,,,,,,,
OHARA,BAL12,Obso,1.539955,59.454008,Schott,2.34E+00,-9.65E-03,1.07E-02,7.19E-04,-6.91E-05,3.54E-06,,1.542122,59.165,,1.5468017,,1.5376389,,1.546283448,,1.537201411,,,,,,,,,,,,,,
LZOS,LZ_BK6,Stan,1.539978,59.6074,Schott,2.34E+00,-8.86E-03,1.13E-02,5.87E-04,-5.87E-05,3.33E-06,,1.542140,59.330,,1.5468018,,1.5376641,,1.546285975,,1.537226924,,,,,,,,,,,,,,
NHG,H-BAK2,Stan,1.53996,59.683117,Schott,2.34E+00,-8.98E-03,1.16E-02,4.93E-04,-4.58E-05,2.77E-06,,1.542118,59.412,,1.5467714,,1.5376466,,1.546256375,,1.537209129,,,,,,,,,,,,,,
HOYA,BAC2,Obso,1.539961,59.721586,Schott,2.34E+00,-8.50E-03,1.25E-02,1.42E-04,9.34E-06,-3.20E-07,,1.542117,59.446,,1.5467692,,1.5376497,,1.546253652,,1.53721221,,,,,,,,,,,,,,
HIKARI,E-BAK2,Obso,1.539956,59.455634,Schott,2.34E+00,-8.63E-03,1.25E-02,1.76E-04,4.02E-06,-3.59E-08,,1.542121,59.185,,1.5467934,,1.5376336,,1.546275855,,1.537194055,,,,,,,,,,,,,,
NIKON-HIKARI,E-BAK2,Obso,1.539956,59.455634,Schott,2.34E+00,-8.63E-03,1.25E-02,1.76E-04,4.02E-06,-3.59E-08,,1.542121,59.185,,1.5467934,,1.5376336,,1.546275855,,1.537194055,,,,,,,,,,,,,,
SUMITA,BAK2,Stan,1.539962,59.680325,Schott,2.34E+00,-8.31E-03,1.28E-02,8.11E-05,1.59E-05,-6.02E-07,,1.542120,59.411,,1.5467728,,1.5376479,,1.546257337,,1.537209621,,,,,,,,,,,,,,
SUMITA,K-PG375(M),Stan,1.539209,62.697409,Schott,2.34E+00,-7.70E-03,1.18E-02,2.08E-04,-3.52E-06,3.12E-07,,1.541260,62.392,,1.5456865,,1.5370114,,1.545196267,,1.536595961,,,,,,,,,,,,,,
CORNING,B39-59,Obso,1.539505,59.712433,Schott,2.34E+00,-9.66E-03,1.26E-02,8.24E-05,1.55E-05,-5.19E-07,,1.541659,59.475,,1.5462922,,1.5371848,,1.545779443,,1.536744263,,,,,,,,,,,,,,
CDGM,H-BAK2,Stan,1.539964,59.730319,Schott,2.34E+00,-7.88E-03,1.35E-02,-1.42E-04,4.62E-05,-2.08E-06,,1.542119,59.467,,1.5467652,,1.5376489,,1.546250378,,1.537210215,,,,,,,,,,,,,,
HOYA,E-FEL2,Stan,1.54072,47.200747,Schott,2.33E+00,-9.70E-03,1.40E-02,6.48E-04,-4.08E-05,3.91E-06,,1.543441,46.898,,1.5494298,,1.5378421,,1.54875814,,1.537302208,,,,,,,,,,,,,,
SUMITA,LLF2,Stan,1.540722,47.232805,Schott,2.33E+00,-8.89E-03,1.49E-02,4.27E-04,-1.01E-05,1.67E-06,,1.543443,46.951,,1.5494128,,1.5378381,,1.548744978,,1.537296788,,,,,,,,,,,,,,
OHARA,PBL2,Obso,1.54072,47.23368,Schott,2.33E+00,-8.55E-03,1.48E-02,4.80E-04,-1.92E-05,2.17E-06,,1.543442,46.948,,1.5494133,,1.5378380,,1.548745365,,1.537297425,,,,,,,,,,,,,,
CDGM,QF8,Obso,1.540718,47.198243,Schott,2.33E+00,-7.87E-03,1.58E-02,1.98E-04,1.80E-05,3.65E-07,,1.543442,46.919,,1.5494140,,1.5378314,,1.548745962,,1.537289457,,,,,,,,,,,,,,
NHG,QF8,Obso,1.540718,47.198243,Schott,2.33E+00,-7.87E-03,1.58E-02,1.98E-04,1.80E-05,3.65E-07,,1.543442,46.919,,1.5494140,,1.5378314,,1.548745962,,1.537289457,,,,,,,,,,,,,,
HOYA,FEL2,Obso,1.540718,47.198247,Schott,2.33E+00,-7.87E-03,1.58E-02,1.98E-04,1.80E-05,3.65E-07,,1.543442,46.919,,1.5494140,,1.5378314,,1.548745924,,1.537289421,,,,,,,,,,,,,,
ZEON,K26R_60,Obso,1.531178,56.330615,Schott,2.33E+00,-1.03E-02,-6.11E-03,7.07E-03,-1.08E-03,6.39E-05,,1.533441,55.842,,1.5383955,,1.5288429,,1.537847463,,1.528417667,,,,,,,,,,,,,,
CDGM,H-QF8,Stan,1.540723,47.229943,Schott,2.33E+00,-7.67E-03,1.71E-02,-3.06E-04,9.60E-05,-3.46E-06,,1.543441,46.939,,1.5494182,,1.5378406,,1.548747603,,1.537298683,,,,,,,,,,,,,,
HIKARI,LLF6,Obso,1.531721,49.142236,Schott,2.33E+00,-2.50E-02,2.98E-03,3.16E-03,-3.50E-04,1.78E-05,,1.534290,48.873,,1.5399194,,1.5289871,,1.539290323,,1.528470116,,,,,,,,,,,,,,
NIKON-HIKARI,LLF6,Obso,1.531721,49.142236,Schott,2.33E+00,-2.50E-02,2.98E-03,3.16E-03,-3.50E-04,1.78E-05,,1.534290,48.873,,1.5399194,,1.5289871,,1.539290323,,1.528470116,,,,,,,,,,,,,,
ZEON,K26R_-15,Obso,1.538823,56.069389,Schott,2.32E+00,3.17E-04,1.61E-02,-4.69E-04,9.32E-05,-3.95E-06,,1.541110,55.638,,1.5461436,,1.5364181,,1.545580407,,1.535970312,,,,,,,,,,,,,,
HIKARI,BAK2,Obso,1.53996,59.681919,Schott,2.32E+00,2.60E-03,2.25E-02,-2.67E-03,3.93E-04,-2.04E-05,,1.542117,59.407,,1.5467688,,1.5376433,,1.546252481,,1.537205045,,,,,,,,,,,,,,
NIKON-HIKARI,BAK2,Obso,1.53996,59.681919,Schott,2.32E+00,2.60E-03,2.25E-02,-2.67E-03,3.93E-04,-2.04E-05,,1.542117,59.407,,1.5467688,,1.5376433,,1.546252481,,1.537205045,,,,,,,,,,,,,,
HOYA,ZNC1,Obso,1.533149,58.063515,Schott,2.32E+00,-9.99E-03,1.06E-02,7.89E-04,-8.05E-05,4.19E-06,,1.535339,57.795,,1.5400672,,1.5308045,,1.539543948,,1.530361649,,,,,,,,,,,,,,
ZEON,ZEONEX_T62R_2017,Stan,1.536497,55.980688,Schott,2.32E+00,-5.48E-04,1.48E-02,-1.45E-04,6.30E-05,-3.75E-06,,1.538779,55.545,,1.5438018,,1.5341019,,1.543240639,,1.533656879,,,,,,,,,,,,,,
ZEON,ZEONEX_T62R_2016,Obso,1.536497,55.980688,Schott,2.32E+00,-5.48E-04,1.48E-02,-1.45E-04,6.30E-05,-3.75E-06,,1.538779,55.545,,1.5438018,,1.5341019,,1.543240639,,1.533656879,,,,,,,,,,,,,,
ZEON,K26R_0,Obso,1.537421,55.896027,Schott,2.32E+00,9.53E-04,1.77E-02,-1.17E-03,2.31E-04,-1.40E-05,,1.539707,55.457,,1.5447504,,1.5350183,,1.544185981,,1.534571178,,,,,,,,,,,,,,
ZEON,K26R_25,Obso,1.535011,55.634094,Schott,2.32E+00,-1.89E-03,1.23E-02,6.23E-04,-3.75E-05,1.00E-06,,1.537302,55.172,,1.5423576,,1.5326189,,1.54179286,,1.532176094,,,,,,,,,,,,,,
ZEON,K26R_40,Obso,1.533601,55.863952,Schott,2.32E+00,-3.98E-03,9.12E-03,1.77E-03,-2.40E-04,1.43E-05,,1.535880,55.424,,1.5408868,,1.5312179,,1.540328632,,1.530776675,,,,,,,,,,,,,,
ZEON,ZEONEX_K22R&K26R_2017,Stan,1.535037,55.7107,Schott,2.32E+00,-1.33E-03,1.32E-02,3.72E-04,-1.06E-05,1.26E-07,,1.537325,55.264,,1.5423649,,1.5326420,,1.541802041,,1.532198039,,,,,,,,,,,,,,
ZEON,ZEONEX_K22R&K26R_2016,Obso,1.535037,55.7107,Schott,2.32E+00,-1.33E-03,1.32E-02,3.72E-04,-1.06E-05,1.26E-07,,1.537325,55.264,,1.5423649,,1.5326420,,1.541802041,,1.532198039,,,,,,,,,,,,,,
CDGM,H-K12,Stan,1.533589,55.469983,Schott,2.32E+00,-8.27E-03,1.30E-02,2.69E-04,-5.46E-06,6.24E-07,,1.535881,55.193,,1.5408493,,1.5311401,,1.540297628,,1.530678067,,,,,,,,,,,,,,
SUMITA,KF4,Stan,1.533576,51.570695,Schott,2.31E+00,-9.14E-03,1.27E-02,6.10E-04,-4.60E-05,3.20E-06,,1.536039,51.279,,1.5414121,,1.5309587,,1.540813072,,1.530466413,,,,,,,,,,,,,,
HOYA,BSC6,Obso,1.531128,62.075664,Schott,2.31E+00,-9.39E-03,1.12E-02,3.29E-04,-2.50E-05,1.52E-06,,1.533170,61.835,,1.5375512,,1.5289287,,1.537067455,,1.528511191,,,,,,,,,,,,,,
ZEON,ZEONEX_F52R_2016,Obso,1.534611,56.072141,Schott,2.31E+00,-4.23E-04,1.56E-02,-4.47E-04,1.04E-04,-5.55E-06,,1.536880,55.639,,1.5418752,,1.5322259,,1.541316458,,1.531781962,,,,,,,,,,,,,,
ZEON,ZEONEX_F52R_2017,Stan,1.534611,56.072141,Schott,2.31E+00,-4.23E-04,1.56E-02,-4.47E-04,1.04E-04,-5.55E-06,,1.536880,55.639,,1.5418752,,1.5322259,,1.541316458,,1.531781962,,,,,,,,,,,,,,
HOYA,CF4,Obso,1.533577,51.545117,Schott,2.31E+00,-7.86E-03,1.47E-02,-3.42E-06,4.44E-05,-1.82E-06,,1.536040,51.260,,1.5414124,,1.5309552,,1.540813185,,1.530461375,,,,,,,,,,,,,,
HIKARI,E-LLF2,Obso,1.54072,47.224817,Schott,2.31E+00,3.59E-03,2.64E-02,-2.86E-03,4.43E-04,-2.23E-05,,1.543441,46.941,,1.5494093,,1.5378323,,1.548740406,,1.537290312,,,,,,,,,,,,,,
NIKON-HIKARI,E-LLF2,Obso,1.54072,47.224817,Schott,2.31E+00,3.59E-03,2.64E-02,-2.86E-03,4.43E-04,-2.23E-05,,1.543441,46.941,,1.5494093,,1.5378323,,1.548740406,,1.537290312,,,,,,,,,,,,,,
HIKARI,LLF2,Obso,1.54072,47.224798,Schott,2.31E+00,3.59E-03,2.64E-02,-2.86E-03,4.43E-04,-2.23E-05,,1.543440,46.941,,1.5494092,,1.5378322,,1.548740267,,1.537290171,,,,,,,,,,,,,,
NIKON-HIKARI,LLF2,Obso,1.54072,47.224798,Schott,2.31E+00,3.59E-03,2.64E-02,-2.86E-03,4.43E-04,-2.23E-05,,1.543440,46.941,,1.5494092,,1.5378322,,1.548740267,,1.537290171,,,,,,,,,,,,,,
LZOS,LZ_BK4,Stan,1.530272,60.261133,Schott,2.31E+00,-9.01E-03,1.03E-02,8.32E-04,-1.03E-04,5.87E-06,,1.532374,60.002,,1.5368919,,1.5280193,,1.536393164,,1.527593457,,,,,,,,,,,,,,
CORNING,B29-77,Stan,1.528554,76.961514,Schott,2.31E+00,-5.71E-03,9.59E-03,1.45E-04,-5.14E-06,3.60E-07,,1.530194,76.562,,1.5337206,,1.5267956,,1.533330881,,1.526463006,,,,,,,,,,,,,,
CDGM,H-BAK1,Stan,1.530279,60.474448,Schott,2.31E+00,-8.73E-03,1.20E-02,1.60E-04,7.00E-06,-3.34E-07,,1.532370,60.205,,1.5368772,,1.5280346,,1.536378141,,1.527609359,,,,,,,,,,,,,,
NHG,H-BAK1,Obso,1.530282,60.46197,Schott,2.31E+00,-7.73E-03,1.30E-02,-1.16E-04,4.03E-05,-1.83E-06,,1.532373,60.204,,1.5368761,,1.5280333,,1.536377618,,1.527606986,,,,,,,,,,,,,,
HOYA,E-FEL6,Spec,1.53172,48.840768,Schott,2.31E+00,-9.69E-03,1.31E-02,6.50E-04,-4.23E-05,3.59E-06,,1.534306,48.532,,1.5399904,,1.5289809,,1.539353674,,1.528466697,,,,,,,,,,,,,,
OHARA,FTM8,Obso,1.532565,45.914102,Schott,2.31E+00,-9.30E-03,1.41E-02,6.19E-04,-3.54E-05,4.36E-06,,1.535316,45.593,,1.5414043,,1.5296631,,1.540719107,,1.529119764,,,,,,,,,,,,,,
NHG,H-QF6,Obso,1.531721,48.842319,Schott,2.31E+00,-8.98E-03,1.40E-02,3.75E-04,-7.17E-06,2.03E-06,,1.534307,48.537,,1.5399878,,1.5289795,,1.539351142,,1.528464495,,,,,,,,,,,,,,
HOYA,FF2,Obso,1.532561,45.942878,Schott,2.30E+00,-8.82E-03,1.54E-02,2.22E-04,1.86E-05,1.77E-06,,1.535309,45.630,,1.5413878,,1.5296563,,1.540703412,,1.52911142,,,,,,,,,,,,,,
NHG,QF6,Obso,1.531718,48.787519,Schott,2.30E+00,-8.59E-03,1.44E-02,3.14E-04,1.95E-06,8.47E-07,,1.534310,48.505,,1.5399830,,1.5289674,,1.539349157,,1.528450329,,,,,,,,,,,,,,
HIKARI,E-LLF6,Obso,1.531717,48.862886,Schott,2.30E+00,-8.64E-03,1.46E-02,2.07E-04,1.89E-05,1.83E-07,,1.534303,48.570,,1.5399733,,1.5289727,,1.539338742,,1.528456753,,,,,,,,,,,,,,
NIKON-HIKARI,E-LLF6,Obso,1.531717,48.862886,Schott,2.30E+00,-8.64E-03,1.46E-02,2.07E-04,1.89E-05,1.83E-07,,1.534303,48.570,,1.5399733,,1.5289727,,1.539338742,,1.528456753,,,,,,,,,,,,,,
CDGM,H-QF6A,Stan,1.531722,48.851958,Schott,2.30E+00,-8.65E-03,1.47E-02,1.47E-04,2.50E-05,4.80E-07,,1.534307,48.548,,1.5399863,,1.5289804,,1.539349413,,1.528464884,,,,,,,,,,,,,,
CDGM,QF6,Obso,1.531719,48.755584,Schott,2.30E+00,-8.38E-03,1.44E-02,3.34E-04,-4.47E-06,1.33E-06,,1.534313,48.476,,1.5399879,,1.5289656,,1.539353987,,1.528448005,,,,,,,,,,,,,,
SUMITA,LLF8,Stan,1.532563,46.009053,Schott,2.30E+00,-8.41E-03,1.58E-02,8.32E-05,4.50E-05,-2.68E-07,,1.535308,45.696,,1.5413780,,1.5296634,,1.540694854,,1.52911948,,,,,,,,,,,,,,
LZOS,LZ_OF1,Stan,1.529483,51.596467,Schott,2.30E+00,-1.10E-02,1.11E-02,1.16E-03,-1.36E-04,7.92E-06,,1.531931,51.358,,1.5372289,,1.5268717,,1.536641425,,1.52637926,,,,,,,,,,,,,,
HOYA,FEL6,Obso,1.53172,48.837531,Schott,2.30E+00,-7.82E-03,1.44E-02,4.15E-04,-2.65E-05,2.77E-06,,1.534312,48.570,,1.5399677,,1.5289667,,1.53933699,,1.528449289,,,,,,,,,,,,,,
OHARA,PBL6,Obso,1.531717,48.904553,Schott,2.30E+00,-7.60E-03,1.48E-02,2.42E-04,4.84E-06,8.94E-07,,1.534303,48.625,,1.5399588,,1.5289706,,1.539327395,,1.528454685,,,,,,,,,,,,,,
ZEON,E48R,Obso,1.53116,56.043828,Schott,2.30E+00,-1.18E-03,1.41E-02,2.98E-05,3.29E-05,-1.61E-06,,1.533417,55.605,,1.5383850,,1.5287920,,1.537829576,,1.528351838,,,,,,,,,,,,,,
SUMITA,LLF6,Stan,1.531722,48.872414,Schott,2.30E+00,-7.31E-03,1.57E-02,-6.44E-05,5.44E-05,-1.99E-06,,1.534309,48.592,,1.5399698,,1.5289740,,1.539337246,,1.52845728,,,,,,,,,,,,,,
SUMITA,KZF2,Stan,1.529439,51.810552,Schott,2.30E+00,-1.09E-02,1.29E-02,4.20E-04,-1.91E-05,1.53E-06,,1.531872,51.572,,1.5371485,,1.5268354,,1.536561928,,1.526343027,,,,,,,,,,,,,,
HOYA,SBF2,Obso,1.52944,51.643052,Schott,2.30E+00,-1.07E-02,1.29E-02,4.31E-04,-1.66E-05,1.20E-06,,1.531881,51.395,,1.5371808,,1.5268320,,1.536591232,,1.526339165,,,,,,,,,,,,,,
ZEON,ZEONEX_E48R_2016,Obso,1.531131,55.753858,Schott,2.30E+00,-1.29E-04,1.53E-02,-3.02E-04,7.90E-05,-4.13E-06,,1.533399,55.326,,1.5383894,,1.5287483,,1.537831705,,1.528305193,,,,,,,,,,,,,,
ZEON,ZEONEX_E48R_2017,Stan,1.531131,55.753857,Schott,2.30E+00,-1.29E-04,1.53E-02,-3.02E-04,7.90E-05,-4.13E-06,,1.533399,55.326,,1.5383893,,1.5287483,,1.537831629,,1.528305119,,,,,,,,,,,,,,
OHARA,SSL2,Obso,1.529441,51.722557,Schott,2.30E+00,-9.88E-03,1.39E-02,1.63E-04,1.44E-05,-9.33E-08,,1.531878,51.485,,1.5371639,,1.5268331,,1.536576152,,1.526339816,,,,,,,,,,,,,,
CORNING,B29-52,Obso,1.528998,51.838713,Schott,2.30E+00,-1.01E-02,1.37E-02,1.87E-04,1.37E-05,-2.78E-07,,1.531428,51.602,,1.5366959,,1.5263973,,1.53611022,,1.525905376,,,,,,,,,,,,,,
SUMITA,K-PMK30,Stan,1.525005,70.330228,Schott,2.30E+00,-9.90E-03,1.05E-02,-1.18E-05,2.22E-05,-1.22E-06,,1.526787,70.125,,1.5305807,,1.5230686,,1.530163145,,1.522698181,,,,,,,,,,,,,,
HOYA,PC3,Obso,1.52542,64.619542,Schott,2.30E+00,-1.06E-02,1.04E-02,3.27E-04,-2.30E-05,1.21E-06,,1.527361,64.404,,1.5315092,,1.5233209,,1.531051909,,1.522920813,,,,,,,,,,,,,,
CDGM,D-PK3,Stan,1.525006,70.361017,Schott,2.30E+00,-9.45E-03,1.08E-02,-7.59E-05,2.70E-05,-1.30E-06,,1.526788,70.163,,1.5305773,,1.5230693,,1.5301604,,1.522698683,,,,,,,,,,,,,,
ZEON,K26R_80,Obso,1.52923,57.034134,Schott,2.30E+00,4.77E-04,1.60E-02,-1.32E-03,3.33E-04,-2.27E-05,,1.531425,56.375,,1.5363944,,1.5269677,,1.535830647,,1.526551307,,,,,,,,,,,,,,
HOYA,BACL1,Obso,1.526417,60.113677,Schott,2.30E+00,-7.77E-03,1.28E-02,-1.16E-04,4.47E-05,-2.16E-06,,1.528505,59.841,,1.5330085,,1.5241767,,1.532509256,,1.523752091,,,,,,,,,,,,,,
CDGM,H-K11,Stan,1.526382,60.203222,Schott,2.30E+00,-7.53E-03,1.30E-02,-1.43E-04,4.31E-05,-1.86E-06,,1.528466,59.943,,1.5329571,,1.5241410,,1.532459786,,1.523716243,,,,,,,,,,,,,,
LZOS,LZ_BF1,Stan,1.524779,54.678187,Schott,2.29E+00,-9.70E-03,9.94E-03,1.30E-03,-1.71E-04,1.02E-05,,1.527070,54.418,,1.5320205,,1.5223349,,1.531472347,,1.521874609,,,,,,,,,,,,,,
HOYA,CF2,Obso,1.526296,51.046045,Schott,2.29E+00,-7.88E-03,1.39E-02,2.77E-04,-5.31E-06,1.14E-06,,1.528751,50.775,,1.5340962,,1.5236826,,1.533500945,,1.523190559,,,,,,,,,,,,,,
SUMITA,KF2,Stan,1.526302,51.001003,Schott,2.29E+00,-7.73E-03,1.43E-02,1.45E-04,1.57E-05,2.73E-08,,1.528758,50.727,,1.5341100,,1.5236864,,1.533513566,,1.52319397,,,,,,,,,,,,,,
SUMITA,KN1,Stan,1.524001,59.296439,Schott,2.29E+00,-8.22E-03,1.24E-02,6.79E-05,1.79E-05,-7.19E-07,,1.526108,59.031,,1.5306524,,1.5217400,,1.530148876,,1.521311772,,,,,,,,,,,,,,
LZOS,LZ_K100,Stan,1.521628,57.832325,Schott,2.29E+00,-9.31E-03,8.28E-04,6.30E-03,-1.29E-03,9.16E-05,,1.523820,58.019,,1.5282327,,1.5192044,,1.527761857,,1.518742076,,,,,,,,,,,,,,
CORNING,B23-59,Stan,1.522996,59.479482,Schott,2.29E+00,-9.83E-03,1.11E-02,3.82E-04,-2.41E-05,1.42E-06,,1.525092,59.222,,1.5296109,,1.5207444,,1.529110528,,1.520317517,,,,,,,,,,,,,,
SUMITA,K-PBK50,Stan,1.522501,62.217,Schott,2.29E+00,-1.05E-02,1.10E-02,2.70E-04,-1.71E-05,1.09E-06,,1.524505,62.018,,1.5287895,,1.5203322,,1.528317147,,1.519918988,,,,,,,,,,,,,,
HOYA,C12,Obso,1.523073,58.640203,Schott,2.29E+00,-9.31E-03,1.10E-02,4.85E-04,-3.39E-05,1.70E-06,,1.525199,58.357,,1.5297973,,1.5207975,,1.529287583,,1.520367406,,,,,,,,,,,,,,
NHG,H-K51,Stan,1.523076,58.632139,Schott,2.29E+00,-8.66E-03,1.09E-02,6.19E-04,-6.63E-05,3.74E-06,,1.525206,58.373,,1.5297929,,1.5207954,,1.529285798,,1.520364337,,,,,,,,,,,,,,
CDGM,H-K51,Pref,1.523074,58.658089,Schott,2.29E+00,-8.97E-03,1.15E-02,3.08E-04,-7.94E-06,2.92E-07,,1.525199,58.376,,1.5297954,,1.5207985,,1.529285677,,1.520368204,,,,,,,,,,,,,,
SCHOTT,B270,Obso,1.52308,58.571369,Schott,2.29E+00,-8.73E-03,1.17E-02,2.90E-04,-1.25E-05,9.26E-07,,1.525209,58.300,,1.5298071,,1.5207984,,1.529297467,,1.520366688,,,,,,,,,,,,,,
HOYA,C40,Obso,1.523,60.4016,Schott,2.29E+00,-8.62E-03,1.22E-02,4.06E-05,2.05E-05,-1.00E-06,,1.525065,60.157,,1.5295063,,1.5207780,,1.529015158,,1.520356314,,,,,,,,,,,,,,
HOYA,C5,Obso,1.522488,59.447258,Schott,2.29E+00,-8.58E-03,1.16E-02,2.51E-04,-2.01E-06,-8.51E-08,,1.524583,59.168,,1.5291089,,1.5202429,,1.528607506,,1.519818273,,,,,,,,,,,,,,
ZEON,ZEONEX_480R_2017,Stan,1.52512,56.281563,Schott,2.29E+00,-7.13E-04,1.39E-02,1.79E-05,3.41E-05,-1.92E-06,,1.527342,55.841,,1.5322321,,1.5227885,,1.531685842,,1.522355462,,,,,,,,,,,,,,
ZEON,ZEONEX_480R_2016,Obso,1.52512,56.281563,Schott,2.29E+00,-7.13E-04,1.39E-02,1.79E-05,3.41E-05,-1.92E-06,,1.527342,55.841,,1.5322321,,1.5227885,,1.531685842,,1.522355462,,,,,,,,,,,,,,
ZEON,480R,Obso,1.52512,56.281563,Schott,2.29E+00,-7.13E-04,1.39E-02,1.79E-05,3.41E-05,-1.92E-06,,1.527342,55.841,,1.5322321,,1.5227885,,1.531685842,,1.522355462,,,,,,,,,,,,,,
SUMITA,K5,Stan,1.52249,59.648193,Schott,2.28E+00,-8.20E-03,1.23E-02,3.99E-05,2.01E-05,-7.40E-07,,1.524579,59.386,,1.5290810,,1.5202477,,1.528582306,,1.519822639,,,,,,,,,,,,,,
OHARA,NSL5,Obso,1.522494,59.790926,Schott,2.28E+00,-8.13E-03,1.24E-02,-7.45E-06,2.87E-05,-1.24E-06,,1.524577,59.522,,1.5290709,,1.5202577,,1.528572786,,1.519833972,,,,,,,,,,,,,,
SUMITA,K-PMK30(M),Stan,1.520028,70.110271,Schott,2.28E+00,-9.84E-03,1.03E-02,-3.59E-06,2.11E-05,-1.15E-06,,1.521799,69.903,,1.5255690,,1.5181044,,1.525153874,,1.517736478,,,,,,,,,,,,,,
CDGM,H-K50,Stan,1.52249,59.512324,Schott,2.28E+00,-8.00E-03,1.31E-02,-2.24E-04,6.16E-05,-2.94E-06,,1.524582,59.245,,1.5290974,,1.5202430,,1.528596434,,1.519816771,,,,,,,,,,,,,,
SUMITA,K-PBK50(M),Stan,1.520248,62.143918,Schott,2.28E+00,-1.05E-02,1.09E-02,2.50E-04,-1.28E-05,7.98E-07,,1.522246,61.942,,1.5265181,,1.5180868,,1.526046866,,1.517675085,,,,,,,,,,,,,,
SUMITA,KF5,Stan,1.523103,50.929933,Schott,2.28E+00,-8.20E-03,1.38E-02,2.40E-04,2.03E-06,7.99E-07,,1.525547,50.658,,1.5308736,,1.5204993,,1.530280058,,1.52000887,,,,,,,,,,,,,,
HOYA,CF5,Obso,1.5231,50.951831,Schott,2.28E+00,-8.29E-03,1.40E-02,1.43E-04,2.15E-05,-4.41E-07,,1.525542,50.674,,1.5308705,,1.5204994,,1.530276222,,1.520009508,,,,,,,,,,,,,,
HIKARI,E-PKH1,Obso,1.518601,69.973177,Schott,2.28E+00,-9.68E-03,9.83E-03,1.66E-04,-3.86E-06,1.39E-07,,1.520370,69.753,,1.5241417,,1.5166815,,1.52372657,,1.516315041,,,,,,,,,,,,,,
